Repository: akib-h/butex-notes

# 📚 BUTEX University Notes
> **Personal study notes for B.Sc. in Textile Engineering (Fabric Engineering Department)**  
> Maintained by **itachi_re** | Bangladesh University of Textiles (BUTEX)

---

## 📖 About This Repository

This repository contains comprehensive course notes from my journey through the **Fabric Engineering Department** at BUTEX. The notes are written in Markdown with LaTeX support for mathematical expressions, making them easy to version control, share, and export to various formats.

### 🎯 Key Features

- 📝 **Structured Markdown Notes** - Clean, readable format with proper hierarchy
- 🧮 **LaTeX Math Support** - Full equation and formula rendering
- 📊 **Version Controlled** - Track changes and improvements over time
- 📄 **PDF Export Ready** - Automated scripts to convert notes to PDF
- 🏷️ **Tagged & Organized** - Easy navigation with course codes and topics
- 🔍 **Searchable** - Quick find using Git search or GitHub search features
- 📋 **Changelog Tracked** - Every notable update logged in [CHANGELOG.md](CHANGELOG.md)

---

## 🗂️ Course Index

### 🔬 Core Sciences & Mathematics

| Course Code | Course Title | Status | Topics Covered | Quick Links |
| :--- | :--- | :---: | :--- | :--- |
| **[CHEM-101](https://github.com/itachi-re/butex-notes/tree/master/CHEM-101)** | Chemistry - I | 🟢 Active | Periodicity, Bonding, Acids/Bases, Equilibrium, Kinetics, Colloids, Photochemistry | [📑 Topics](#chemistry-101-topics) |
| **[CHEM-103](https://github.com/itachi-re/butex-notes/tree/master/CHEM-103)** | Organic Chemistry — Reactions & Mechanisms | 🟢 Active | Inductive/Electromeric/Mesomeric Effects, Carbonium Ions, Carbanions, SN1/SN2/E1/E2, Addition Reactions, Organometallics (Grignard, Organozinc, TEL), Alcohols, Phenols, Carboxylic Acid Derivatives | [📑 Topics](#chem-103-topics) |

### 🧬 Materials & Polymer Science

| Course Code | Course Title | Status | Topics Covered | Quick Links |
| :--- | :--- | :---: | :--- | :--- |
| **[IPE-101](https://github.com/itachi-re/butex-notes/tree/master/IPE-101)** ✨ New | Industrial & Production Engineering (Materials Science) | 🟢 Active | Properties of Materials, Processing, Material Selection, Atomic/Molecular/Crystalline Structures, Elastic-Plastic Behavior, Phase Diagrams | [📑 Topics](#ipe-101-topics) |
| **[WPE-101](https://github.com/itachi-re/butex-notes/tree/master/WPE-101)** | Polymer Science and Engineering | 🟢 Active | Fundamentals & History, Classification, Raw Materials, Synthesis (Addition/Condensation), Fibre-Forming Polymers | [📑 Topics](#wpe-101-topics) |

# Syntax: ./scripts/new_note.sh [COURSE_CODE] [FILE_NAME]
./scripts/new_note.sh YE-201 02_fiber_length_testing

# YE-101 — Jute Fibre Notes

> **Date:** 2026-02-26  
> **Course:** YE-101 — Natural Textile Fibres  
> **Institution:** BUTEX (Bangladesh University of Textiles)  
> **References:** Engr. Md. Ahshanul Hoq (SARSTEC), Toufiqua Siddiqua (BUTEX), Fardin AE-50 class notes

---

## Quick Reference — Key Facts

| Property | Value |
|----------|-------|
| Scientific name | *Corchorus olitorius* (Tossa), *Corchorus capsularis* (White) |
| Fibre type | Natural, Bast, Ligno-cellulosic, Composite |
| Nickname | Golden Fibre of Bangladesh |
| Cellulose content | 65.2% |
| Lignin content | 10.8% |
| Hemicellulose | 22.2% |
| Moisture Regain | 13.75% |
| Tenacity (dry) | 3–5 gm/denier |
| Elongation at break | 1.7–1.8% |
| Specific gravity | 1.48–1.5 |
| Resiliency | Bad |
| Dye affinity | Basic dyes |
| Fibre length | 5–12 feet |
| Ultimate cell length | 0.8–6 mm (avg 2.5 mm) |

---

## File Structure

```
YE-101/
├── jute_notes/
│   ├── README.md                          ← This file (Index)
│   ├── 01_introduction.md                 ← Definition, species, geography
│   ├── 02_production_processing.md        ← Cultivation to storage (9 stages)
│   ├── 03_grading_system.md               ← Pucca, Kutcha, BD grading
│   ├── 04_structure.md                    ← Macro, micro, morphological
│   ├── 05_chemical_composition.md         ← Cellulose, hemicellulose, lignin
│   ├── 06_properties.md                   ← Physical, chemical, thermal, electrical
│   ├── 07_defects.md                      ← 12 defects with causes and remedies
│   └── 08_end_uses_identification.md      ← Uses, tests, diversification
```

---

## Useful Online Resources

| Resource | URL |
|----------|-----|
| FAO — Natural Fibres | https://www.fao.org/natural-fibres |
| Textile Learner | https://textilelearner.net |
| Bangladesh Jute Research Institute | http://www.bjri.gov.bd |
| International Jute Study Group | https://www.jute.org |
| Wikipedia — Jute | https://en.wikipedia.org/wiki/Jute |
| Textile School | https://www.textileschool.com |
| Fiber2Fashion | https://www.fiber2fashion.com |
| ScienceDirect — Jute | https://www.sciencedirect.com/topics/jute |

File: YE-101/bast/jute/01_introduction.md
# 1. Introduction to Jute Fibre

> **Date:** 2026-02-26  
> **Course:** YE-101 — Natural Textile Fibres  
> **References:** Lecture notes (Engr. Md. Ahshanul Hoq, SARSTEC Barishal), Toufiqua Siddiqua (BUTEX), Fardin AE-50 class notes

---

## 1.1 Definition

Jute is a **ligno-cellulosic**, natural, **bast** and **composite** fibre obtained from the bark (bast) of the jute plant (*Corchorus* species). Many **ultimate fibres** (1–4 mm each) are cemented together laterally and longitudinally by **lignin** (the natural cementing agent) to build a long technical fibre. It is therefore classified as:

- **Natural fibre** — grown from plants
- **Bast fibre** — extracted from the stem/bark of the plant
- **Cellulosic fibre** — primary component is cellulose
- **Ligno-cellulosic fibre** — also contains significant lignin (~10–13%)
- **Composite fibre** — multiple components (cellulose microfibrils + hemicellulose + lignin matrix) with different physical/chemical properties

> **Why "composite"?**  
> A composite material is made from two or more constituent materials with significantly different physical or chemical properties, which when combined produce a material with different characteristics from the individual components.  
> Jute consists of:  
> - **Material 1:** Ultrafine cellulosic fibrils  
> - **Material 2:** A matrix of hemicellulose and lignin  
> These two materials have different properties individually, but when combined they form the long, strong, stiff jute fibre — just like concrete (aggregate + cement). Hence, jute is called a **composite fibre**.

---

## 1.2 Common Names

| Name | Region/Language |
|------|----------------|
| **Jute** | Derived from Bengali word *"jhuto"* |
| **Pat** | Bangladesh/India |
| **Kosta** | Local name |
| **Nalita** | Local name |
| **Bimli** or **Mesta (Kenaf)** | *Hibiscus cannabinus* variety |
| **Golden Fibre** | International trade name — due to its golden colour and high cash value |

---

## 1.3 Why is Jute Called the "Golden Fibre"?

Jute is called the **Golden Fibre** for two primary reasons:

1. **Golden colour** — The raw fibre has a characteristic silky golden/brownish shine.
2. **High cash value** — Jute is one of the most affordable yet economically significant natural fibres in world trade.

Additional reasons:
- It is 100% biodegradable and environment-friendly.
- It plays a crucial role in environment protection — it does not emit toxic fumes or residue on combustion.
- It is one of the cheapest, strongest, and most versatile of all natural fibres.
- Considered the **"fibre of the future"** due to growing demand as a replacement for synthetic packaging.

---

## 1.4 Botanical Species (Origin / Source)

The principal two botanical species of jute are:

### i) *Corchorus olitorius* — **Tossa Jute** (Dark Jute)

- Also called **Bangla Tossa (BT)**
- Plant height: 5–15 feet
- Waterlogging: Normally **cannot** withstand
- Duration: 4–5 months
- Stem: Cylindrical; Branches: Branched but less vigorous
- Capsule: Elongated, 5–6 locules, seeds 25–40 in a single row in locule, with transverse partitions; 125–200 seeds/pod
- Seed weight: ~500 seeds/g
- Fibre quality: **Superior quality** — golden/reddish colour, finer texture

### ii) *Corchorus capsularis* — **White Jute**

- Also called **Bangla White (BW)**
- Plant height: 5–12 feet tall
- Waterlogging: **Can withstand**
- Duration: 3–5 months
- Stem: Cylindrical; Branches: Branched or unbranched
- Capsule: Rounded, 5 locular, seeds 7–10 in two rows in each locule, without transverse partitions; 35–40 in each fruit
- Seed weight: ~300 seeds/g

### Comparison Table: *Capsularis* vs *Olitorius*

| Character | *Capsularis* (White) | *Olitorius* (Tossa) |
|-----------|----------------------|---------------------|
| Height | 5–12 feet | 5–15 feet |
| Waterlogging | Can withstand | Normally cannot |
| Duration | 3–5 months | 4–5 months |
| Stem | Cylindrical | Cylindrical |
| Branches | Branched or unbranched | Branched, less vigorous |
| Capsule | Rounded, 5 locular | Elongated, 5–6 locular |
| Seeds/pod | 35–40 | 125–200 |
| Seed weight | 300 seeds/g | 500 seeds/g |
| Fibre quality | Good | Superior |

### Other (Less Used) Sources of Jute Fibre

| Plant | Local Name |
|-------|-----------|
| *Hibiscus cannabinus* | Kenaf, Mesta, Ambari |
| *Abutilon theophrasti* | Chinese jute fibre |
| *Urena lobata* | Congo jute fibre |

---

## 1.5 Geographical Distribution

Jute is mainly cultivated in the **equatorial, tropical, and sub-tropical zones**:

| Region | Countries |
|--------|-----------|
| South & Southeast Asia | **Bangladesh**, **India**, Myanmar, China, Nepal, Vietnam, Thailand, Indonesia |
| Central Asia | Uzbekistan |
| Africa | Sudan, Egypt |
| South America | Brazil |
| Others | Japan, Indo-China, Africa |

### Major Jute Producing Countries (Top 5, 2012 data)

| Rank | Country | Production (mt) | % of World Total |
|------|---------|-----------------|------------------|
| 1 | **India** | 1,910,000 | 55.1% |
| 2 | **Bangladesh** | 1,452,044 | 41.9% |
| 3 | China | 45,500 | 1.3% |
| 4 | Uzbekistan | 20,000 | 0.57% |
| 5 | Nepal | 14,424 | 0.41% |

> **Key fact:** The **Ganges Delta** contributes more than **80% of the world's jute production**. Bangladesh, though the second largest producer, is the **largest exporter** — its export share exceeds **70% of world jute exports**.

### Major Growing Regions (Ganges Delta Sub-divisions)

| Region | Area | Soil | Quality |
|--------|------|------|---------|
| **Jat Area** (Brahmaputra Alluvium) | Dhaka, Mymensingh, Tangail, Comilla | Acidic, sand loam to clay loam | **Highest quality (Jat Jute)** |
| **District Area** (Ganges Alluvium) | Kushtia, Jessore, Khulna, Rajshahi, Pabna, Dhaka + West Bengal | Slight alkaline clay loam, gray | **District Jute** (Hard & Soft) |
| **Northern Area** (Teesta Silt) | Dinajpur, Rangpur, Bogra, Sirajganj + W. Bengal | Sandy, low moisture retention | **Inferior quality** |

---

## 1.6 Why is Jute Called a Bast Fibre?

Fibres obtained from the **stem or bark** of certain vegetable plants are called **bast fibres**.

Examples: Jute, Flax, Hemp, Ramie, Kenaf

They occur in **dicotyledonous plants** between the outer bark and the woody central cylinder. Each fibre consists of bast or sclerenchymous cells overlapped in such a way that they produce continuous length of fibre. They provide **strength as well as flexibility** to the stem of the plant.

**Jute fibre** is obtained from the bark of the jute plant and also possesses the above qualities. Therefore, jute is called a **bast fibre**.

---

## 1.7 Environmental Significance

Jute is highly eco-friendly:

- **100% biodegradable** — decomposes within **1–2 years** after disposal (vs. hundreds of years for plastics)
- **Carbon sink** — one hectare of jute plants can consume approximately **15 tonnes of CO₂** from the atmosphere and release about **11 tonnes of O₂** during the 100-day jute growing season
- Cultivation **improves soil fertility** by shedding leaves in the field
- **Renewable** — annual crop, grows within 4–6 months
- Requires **less water** compared to other cash crops like cotton
- No toxic residue on combustion

---

## Online References

1. [FAO — Jute and Kenaf](https://www.fao.org/natural-fibres/fibres/jute/en/)
2. [IJO — International Jute Organisation](http://www.jute.org)
3. [Wikipedia — Jute](https://en.wikipedia.org/wiki/Jute)
4. [Textile School — Jute Fibre](https://www.textileschool.com/jute-fibre/)
5. [Britannica — Jute](https://www.britannica.com/topic/jute)
6. [ScienceDirect — Jute composites](https://www.sciencedirect.com/topics/engineering/jute-fiber)

---

*Next: [02 — Production and Processing of Jute Fibre →](./02_production_processing.md)*

File: YE-101/bast/jute/03_grading_system.md
# 3. Grading System of Jute Fibre

> **Date:** 2026-02-26  
> **Course:** YE-101 — Natural Textile Fibres  
> **References:** Toufiqua Siddiqua (BUTEX), Fardin AE-50, Engr. Ahshanul Hoq (SARSTEC)

---

## 3.1 Definition of Grading

By the term **grading of jute**, we mean the **assortment of raw jute according to their quality**. Jute fibres are graded in three ways:

---

## 3.2 Three Bases of Grading

### A. On the Basis of Fibre Properties

Fibre characteristics that influence grading (from higher to lower standard):

1. **Length**
2. **Strength**
3. **Fineness**
4. **Colour**
5. **Lustre**
6. **Roots and Cleanliness**
7. **Uniformity in Colour**

### B. On the Basis of Export

| Grade | Description |
|-------|-------------|
| A Bottom | Highest export quality |
| B Bottom | Second quality |
| C Bottom | Third quality |
| X Bottom | Lowest export quality |

### C. On the Basis of Quality of Raw Jute (in Practice)

| Grading Type | Raw Jute Condition |
|--------------|-------------------|
| **Pucca Grading** | Raw jute from which roots **have been cut** |
| **Kutcha Grading** | Raw jute from which roots **have NOT been cut** |

---

## 3.3 BD Grading System — Flow Chart

```
                    BD Grading System
                          |
          ________________|________________
         |                                 |
   Kutcha Grading                   Pucca Grading
         |                          _______|_______
    _____|_____                    |               |
   |     |     |              White Jute      Tossa Jute
  Top  Middle Bottom          (BW)             (BT)
         |     |
      B-Bottom  |          → BW Special       → BT Special
      C-Bottom  |          → BW-A             → BT-A
      X-Bottom  |          → BW-B             → BT-B
      Habijabi  |          → BW-C             → BT-C
                           → BW-D             → BT-D
                           → BW-E             → BT-E

BW = Bangla White
BT = Bangla Tossa
```

---

## 3.4 Pucca Grading

Grading is done **after the barky ends are cut off**. There are **six grades** for both White Jute and Tossa Jute.

### 3.4.1 White Jute (Bangla White — BW) Grades

| Grade | Characteristics |
|-------|----------------|
| **BW Special (BWS)** | White/creamy white. Finest texture, very strong and very good lustre. Completely free from any defect, clean cut, well hackled, and entirely free from red ends. |
| **BW-A (BWA)** | White to light cream. Fine texture, strong and very good lustre. Completely free from any blemish. Clean cut, well hackled, entirely free from red ends. |
| **BW-B (BWB)** | Light cream to straw colour. Good texture, strong and good lustre. Free from blemish. Clean cut and well hackled, excluding red ends. |
| **BW-C (BWC)** | Light grey/light reddish to straw colour. Clean fibre of sound strength and average lustre. Free from hard specks, croppy/hard gummy tops. Well-cut, well hackled, free from black roots; red soft ends permissible. |
| **BW-D (BWD)** | Any colour, average strength, occasional bark and specks. Slightly croppy and gummy tops permissible. Well-cut and well hackled; red ends also permissible. |
| **BW-E (BWE)** | Any colour, any strength but free from perished fibres. Free from unretted jute and sticks, but bark and hard centre permissible. Rough cut and well hackled. |

### 3.4.2 Tossa Jute (Bangla Tossa — BT) Grades

| Grade | Characteristics |
|-------|----------------|
| **BT Special (BTS)** | Uniform golden or reddish colour. Finest texture, very strong, very good lustre, clean cut and well hackled. Completely free from any defects. |
| **BT-A (BTA)** | (a) Uniform silver grey to golden; OR (b) Uniform light golden to reddish. Fine texture, strong and good lustre. Clean cut and well hackled. Completely free from any blemish. |
| **BT-B (BTB)** | (a) Light to medium grey; OR (b) Light grey or reddish (excluding dark gray). Sound clean, good texture, average lustre, clean cut and well hackled. Free from any defects. |
| **BT-C (BTC)** | Mixed colours, average strength, occasional bark and soft specks allowable but free from runners. Slightly croppy and gummy tops permissible. Well cut and hackled. Free from black root ends. |
| **BT-D (BTD)** | Mixed colours, average strength, occasional bark and specks allowable but free from runners. Croppy and gummy tops permissible. Rough cut and hackled. Free from black root ends. |
| **BT-E (BTE)** | Any colour, any strength but free from perished fibres. Free from unretted jute and stick; bark and hard centre permissible. Rough cut and hackled. |

### Summary by Grade Level

| Grade Level | BW & BT Special | BW-A & BT-A | BW-B & BT-B | BW-C & BT-C | BW-D & BT-D | BW-E & BT-E |
|-------------|-----------------|-------------|-------------|-------------|-------------|-------------|
| **Texture** | Finest | Fine | Good | Average | Any | Any |
| **Strength** | Very strong | Strong | Strong | Sound | Average | Any |
| **Lustre** | Very good | Very good | Good | Average | - | - |
| **Defects** | None | None | None | Minor | Some | Any (except perished) |

---

## 3.5 Kutcha Grading

Grading is done on raw jute from which roots have **NOT** been cut. Kutcha bales are graded as follows:

| Grade | Characteristics |
|-------|----------------|
| **Tops** | Very strong fiber, excellent colour and luster, free from all defects. Cutting: not more than White 15%, Tossa 10%. |
| **Middles** | Strong, sound fibres, average colour and luster, free from all specks, runners and harsh crop end. Cutting: White 25%, Tossa 15%. |
| **Bottoms** | Sound fibres, medium strength, free from all hard-centred jute. Cutting: White 30%, Tossa 20%. |
| **B-Bottoms** | Sound fibre, medium strength, not suitable for higher grade. Cutting: White 35%, Tossa 25%. |
| **C-Bottoms** | Medium strength fibre, any colour but free from runners and croppiness. |
| **X-Bottoms (Cross Bottoms)** | Weak, harsh jute but free from tangled jute and stick; jute of any sort. |
| **Habijabi** | Tangled, ravelled jute of any sort, free from dust and cuttings. |

---

## 3.6 Factors Affecting Gradation of Jute

1. **Nature of soil, water, rainfall, humidity, and topography**
2. **Seasonal variation** — quality varies from season to season and place to place
3. **Different cultivation practices** followed while growing jute
4. **Methods used in retting, extraction, washing, drying, and storage**

---

## 3.7 Practical Example — Grading Calculation

> **Problem:** A batch of jute fibre has the following properties:
> - Colour: Light cream to straw
> - Texture: Good
> - Strength: Strong
> - Lustre: Good
> - Free from blemish, clean cut, well hackled, excluding red ends
>
> **Question:** What Pucca grade would this fibre receive?

**Solution:**

Compare against Pucca White Jute grades:
- BWS: Requires "white/creamy" colour — **does not match** (ours is "light cream to straw")
- BWA: Requires "white to light cream" — **partially matches** colour
- **BWB**: Requires "light cream to straw colour, good texture, strong, good lustre, free from blemish, clean cut and well hackled, excluding red ends" — **MATCHES**

> **Answer: BW-B (Bangla White-B)**

---

## Online References

1. [Export Promotion Bureau Bangladesh — Jute Grading](http://www.epb.gov.bd)
2. [Textile Learner — Jute Grading System](https://textilelearner.net/grading-system-of-jute-fiber/)
3. [Agro24 — Jute Quality and Grading](https://www.agro24.in)
4. [IJO Technical Bulletin — Jute Quality Standards](http://www.jute.org)
5. [Wikipedia — Jute Grading](https://en.wikipedia.org/wiki/Jute)

---

*← [02 — Production & Processing](./02_production_processing.md) | [04 — Structure of Jute Fibre →](./04_structure.md)*

File: YE-101/bast/jute/04_structure.md
# 4. Structure of Jute Fibre

> **Date:** 2026-02-26  
> **Course:** YE-101 — Natural Textile Fibres  
> **References:** Toufiqua Siddiqua (BUTEX), Fardin AE-50, Engr. Ahshanul Hoq (SARSTEC)

---

## 4.1 Overview — Physical Structure

Jute fibre structure can be studied at three levels:

| Level | Description |
|-------|-------------|
| **Macro-structure** | Visible features of the fibre (technical fibre, bundles) |
| **Micro-structure** | Ultimate cell structure (under microscope) |
| **Morphological structure** | Internal cell wall layers and molecular arrangement |

---

## 4.2 Anatomy of the Jute Stem

The jute plant stem has the following cross-sectional layers from outside to inside:

```
         [Outer surface]
              ↓
         EPIDERMIS (outer skin)
              ↓
         CORTEX (contains fibre bundles)
              ↓
         CAMBIUM
              ↓
         XYLEM (Central woody cylinder)
              ↓
         CENTRAL CANAL
```

- **Fibre bundles** are located in the **cortex** (between the outer bark and the woody central cylinder)
- The fibre bundles form a cylindrical sheath made with single fibres joined together by a **three-dimensional network** from top to bottom of the stem, known as **"meshy structure"**

---

## 4.3 Macro-Structure

### 4.3.1 Definition

Each fibre element visible by naked eye, of a raw jute reed available commercially, is basically a **group of about 5–15 ultimate cells**, cemented together laterally and longitudinally by means of inter-cellular materials (primarily non-cellulosic in composition).

### 4.3.2 Key Features

- **Multicellular fibre** — jute fibre is multicellular (unlike cotton, which is unicellular)
- Due to this, jute fibre is much **coarser than cotton**
- Due to random disintegration of cell bundles caused by microbial attack during retting, the number of ultimate cells per cross-section of a jute fibre **varies much along its length**
- This mechanism makes commercially available fibres not only coarser but also **highly irregular in diameter** along the fibre length
- These fibre features severely **limit the use of jute** in manufacturing fine yarns and lighter fabrics

### 4.3.3 Ultimate Cell Dimensions

| Property | Value |
|----------|-------|
| Length (L) | 0.8–6 mm; **Average: 2.5 mm** |
| Width/Breadth (B) | 10–25 µm; **Average: 18 µm** |
| L/B Ratio | Average: **110** |
| Number of ultimate cells in cross-section | **5–15** |
| Fibre length (Reed length) | **5–12 feet** |

### 4.3.4 Cross-sectional Shape

- The cross-section of the ultimate cells is found to be **polygonal with rounded corners**
- The layer of natural cement present between the ultimate cells is known as **middle lamella**
- Each ultimate cell has **thick cell wall** and **lumen** (the central canal) with more or less **oval cross-section**

```
     Cross-sectional view of a single jute fibre:

    ┌─────────────────────────────────┐
    │  ╔═══╗  ╔═══╗  ╔═══╗  ╔═══╗  │
    │  ║ O ║  ║ O ║  ║ O ║  ║ O ║  │
    │  ╚═══╝  ╚═══╝  ╚═══╝  ╚═══╝  │
    │    ╔═══╗  ╔═══╗  ╔═══╗       │
    │    ║ O ║  ║ O ║  ║ O ║       │
    │    ╚═══╝  ╚═══╝  ╚═══╝       │
    │  ╔═══╗  ╔═══╗                │
    │  ║ O ║  ║ O ║                │
    │  ╚═══╝  ╚═══╝                │
    └─────────────────────────────────┘
    ║ O ║ = Ultimate cell with lumen (O)
    ═══ = Cell wall
    Space between cells = Middle lamella (lignin)
```

---

## 4.4 Micro-Structure

### 4.4.1 Cell Wall Composition

The cell wall of each ultimate cell is composed of:

1. **Outer thin Primary Wall** — fibres lying in **criss-cross manner**
2. **Inner thick Secondary Wall** — fibres almost **parallelly arranged as right-hand spirals**

Both walls are composed of **ultra-fine microfibrils** (Figure-2), differing from each other in molecular architecture.

```
Micro-structure of a Jute Fibre Ultimate Cell:

         Lumen (central canal)
              ↑
         S₂ (Secondary wall, inner)
              ↑
         S₁ (Secondary wall, outer)
              ↑
         Lignin layer
              ↑
         Primary Wall
              ↑
         Middle Lamella (between cells)
              ↑
         Cuticle (outermost)
```

### 4.4.2 Microfibril Arrangement

| Wall Layer | Microfibril Arrangement |
|-----------|------------------------|
| **Primary Wall** | Lying in **criss-cross (random)** manner |
| **Secondary Wall** | Almost **parallelly arranged** as right-hand spirals |
| **Orientation angle** | **7–9°** with reference to the cell axis |

> **Mathematical Significance of Orientation Angle:**
> The orientation angle (θ = 7–9°) determines the mechanical properties of the fibre.
> 
> If a fibril is oriented at angle θ to the fibre axis, its contribution to axial stiffness can be expressed as:
> 
> ```
> E_axial = E_fibril × cos⁴(θ)
> ```
> 
> For θ = 8° (average):
> ```
> cos(8°) = 0.9903
> cos⁴(8°) = 0.9903⁴ ≈ 0.961
> ```
> So jute microfibrils contribute about **96.1%** of their intrinsic stiffness to the fibre axis — a high efficiency, making jute stiff and strong despite its low elongation.

### 4.4.3 Within Ultimate Cells

- The **ultrafine fibrils**, being purely cellulosic, are the **highly ordered crystalline region**
- The **inter-fibrillar locations** are less ordered regions — these accommodate:
  - Short chain hemicellulose molecules (to a large extent)
  - Bulky lignin molecules (to a little extent)
- Formation of cell walls and infiltration of hemicelluloses, lignin, and other incrusting materials takes place **in stages during plant growth**

---

## 4.5 Morphological Structure

### 4.5.1 Cell Wall Layers (Morphological)

The cell wall is made up of the following layers:

| Layer | Description |
|-------|-------------|
| **Primary Wall (P)** | First layer deposited during cell development; thin; composed of cellulose, pectin, and lignin |
| **Secondary Wall S1** | Outer secondary layer |
| **Secondary Wall S2** | Middle secondary layer — **cellulose attains highest concentration** here |
| **Secondary Wall S3** | Inner secondary layer |
| **Middle Lamella** | Region between cells — **lignin is most concentrated** here; acts as the cementing agent |

> As in all ligno-cellulosic fibres, these layers mainly contain cellulose, hemicelluloses, and lignin in varying amounts. The individual fibres are bonded together by a **lignin-rich region known as the middle lamella**.

### 4.5.2 Hemicellulose Role

- Microfibrils are **cross-linked together** by hemicellulose homopolymers
- Lignin **assists and strengthens** the attachment of hemicelluloses to microfibrils
- Two main types of hemicellulose in jute: **Xylans** and **Glucomannans**

---

## 4.6 Longitudinal and Cross-Sectional View

### Longitudinal View

- Commercial jute varies from **yellow to brown to greyish** in colour
- The bundle of fibres is held together by gummy material (**lignin**)
- By contrast with the regular lumen of flax, that of jute is **irregular** — it becomes narrow in places quite suddenly

### Cross-Sectional View

- **Polygonal** shaped cells with rounded corners
- Multiple ultimate cells visible
- Lumen (central oval/round canal) in each ultimate cell
- Middle lamella visible between cells

---

## 4.7 Jute vs Cotton — Structural Differences

| Feature | Jute Fibre | Cotton Fibre |
|---------|-----------|-------------|
| **Cell structure** | Multicellular (5–15 ultimate cells) | Unicellular (single cell) |
| **Cellulose Content** | Moderate (~60–65%) | High (~90–95%) |
| **Lignin Content** | High (~12–13%); contributes to stiffness | Negligible; makes it soft and flexible |
| **Hemicellulose** | High (~14–20%); binds cellulose and lignin | Low; minor matrix material |
| **Primary Wall** | Thin; cellulose, pectin, lignin mix | Thin; mostly cellulose with pectin/waxes |
| **Secondary Wall** | Thicker; cellulose, lignin, hemicellulose | Thick; mostly highly crystalline cellulose |
| **Tertiary Wall** | Present; lignin + hemicellulose | Absent |
| **Microfibril Arrangement** | Less regular; random in primary/tertiary walls | Well-organized; helical in secondary wall |
| **Lumen** | Smaller, more rigid (thick walls) | Wider, collapsible; characteristic twisted ribbon |
| **Crystallinity** | Lower (~45–55%) | Higher (~65–70%) |
| **Flexibility** | Lower (lignin-rich) | High (no lignin) |
| **Water Absorption** | Lower (lignin reduces hydrophilicity) | Higher (pure cellulose is hydrophilic) |
| **Surface Texture** | Coarse and rough | Smooth and soft |

---

## Online References

1. [Textile Learner — Structure of Jute Fibre](https://textilelearner.net/structure-of-jute-fiber/)
2. [ScienceDirect — Jute Fibre Morphology](https://www.sciencedirect.com/topics/materials-science/jute)
3. [ResearchGate — Micro-structure of Jute Fibre](https://www.researchgate.net/publication/jute-microstructure)
4. [Wiley — Cellulose and Hemicellulose in Bast Fibres](https://onlinelibrary.wiley.com)
5. [Springer — Natural Fibre Cell Wall Structure](https://link.springer.com)
6. [Wikipedia — Cell Wall](https://en.wikipedia.org/wiki/Cell_wall)

---

*← [03 — Grading System](./03_grading_system.md) | [05 — Chemical Composition →](./05_chemical_composition.md)*

File: YE-101/bast/jute/05_chemical_composition.md
# 5. Chemical Composition of Jute Fibre

> **Date:** 2026-02-26  
> **Course:** YE-101 — Natural Textile Fibres  
> **References:** Toufiqua Siddiqua (BUTEX), Fardin AE-50, Engr. Ahshanul Hoq (SARSTEC)

---

## 5.1 Overview

Jute is a **cellulosic fibre**. Its repeating unit is **cellubiose**. Jute is primarily composed of three major polymeric components:

| Component | Percentage |
|-----------|-----------|
| **Cellulose** | 65.2% |
| **Hemicelluloses** | 22.2% |
| **Lignin** | 10.8% |
| Water soluble | 1.5% |
| Fat and wax | 0.3% |

> **Note from class notes (Fardin AE-50):** Some sources give the range as Cellulose 55–65%, Hemicellulose 14–20%, Lignin 12–13%, Moisture 13%, Fat/Wax 0.5%.

---

## 5.2 Cellulose

### 5.2.1 Definition and Structure

Cellulose is the main structural component of the jute fibre cell wall. It is an **inert carbohydrate** which is the main constituent of plant cell walls.

- **Building unit:** The simple sugar **β-D-Glucose** (C₆H₁₂O₆)
- **Polymer type:** Long-chain, linear (unbranched) polymer of β-1,4-linked glucose units
- **Repeating unit:** **Cellobiose** (a disaccharide of two glucose units)

### 5.2.2 Chemical Structure of Cellulose

```
Chemical Formula: (C₆H₁₀O₅)ₙ

Molecular structure (cellobiose repeating unit):

CH₂OH          CH₂OH
  |               |
  C       O       C
 / \     / \     / \
H   C   C   C   C   C—OH
    |   |   |   |
   OH   H   OH  H
    \   |   /
     O—C—C
         |
        OH

β-1,4-glucosidic linkage between glucose units
```

- **Degree of Polymerization (DP) of jute cellulose:** ~**500–2000**
- The chain has many identical glucose units strung **head-to-tail** (β-1,4 linkage)
- Long, linear chains → high crystallinity → strength

### 5.2.3 Properties of Cellulose in Jute

| Property | Value/Description |
|----------|-----------------|
| DP | 500–2000 |
| Nature | Crystalline and strong polymer |
| Structure | Long chain (7,000–15,000 sugar units in general cellulose) |
| Hydrolysis | Resistant to hydrolysis (unlike hemicellulose) |
| Polymer type | Unbranched |
| Synthesis | By rosette terminal complexes (RTCs) at the plasma membrane |
| Digestibility | Only digestible by ruminants |

---

## 5.3 Hemicellulose

### 5.3.1 Definition

Hemicellulose (polyose) is one of a number of **heteropolymers (matrix polysaccharides)** present along with cellulose in all plant cell walls. It has a simpler structure than cellulose.

### 5.3.2 Chemical Structure of Hemicellulose

```
Chemical Formula: Variable (branched heteropolymer)

Main sugar units:
- Xylose (most common in jute)
- Galactose
- Mannose
- Rhamnose
- Arabinose

Structure: Short backbone chain with side branches (acidic)
DP = 50–200
```

### 5.3.3 Key Differences: Cellulose vs Hemicellulose

| Property | Cellulose | Hemicellulose |
|----------|-----------|---------------|
| **Monomer** | β-D-Glucose only | Xylose, galactose, mannose, etc. |
| **Chain type** | Unbranched (linear) | **Branched** |
| **DP** | 500–2000 (jute); 7,000–15,000 (wood) | **50–200** |
| **Structure** | Crystalline, strong | Amorphous, little strength |
| **Hydrolysis** | Resistant | Easily hydrolyzed by dilute acid or base |
| **Chain length** | Long (7,000–15,000 sugar units general) | Short (500–3,000 sugar units) |
| **Synthesis** | Rosette terminal complexes (RTCs) | Sugar nucleotides in Golgi apparatus |
| **Digestibility** | Only ruminants | Humans and ruminants |
| **Uses** | Paper, textiles, pharmaceuticals | Paper, furfural, ethanol |
| **Role in cell wall** | Main structural component | Cross-linker between microfibrils |

### 5.3.4 Role of Hemicellulose in Jute

1. Hemicellulose molecular chains are **very much shorter** than cellulose chains
2. Hemicellulose molecule has **short side chains sticking out at intervals** along its length (branched)
3. These side chains are **acidic in nature** — this gives jute its **slightly acidic reaction** and its **affinity for basic dyestuffs**
4. **Microfibrils are cross-linked together** by hemicellulose homopolymers
5. Lignin assists and strengthens the attachment of hemicelluloses to microfibrils
6. Two main types in jute: **Xylans** and **Glucomannans**

---

## 5.4 Lignin

### 5.4.1 Definition and Structure

Lignin is an **aromatic (phenolic) polymer** — it is the cementing element, which attaches ultimate fibres together and makes a composite long fibre.

```
Basic phenylpropane unit of Lignin:

         OH
          |
    [Benzene ring]—C₃H₇
          |
         OH

Contains: Methoxy groups (–OCH₃) and Phenolic Hydroxyl groups (–OH)
```

### 5.4.2 Properties and Role of Lignin in Jute

| Property/Role | Description |
|---------------|-------------|
| **Content in jute** | ~10.8% (some sources: 12–13%) |
| **Chemical nature** | Aromatic (phenolic) polymer; contains methoxy and phenolic hydroxyl groups |
| **Cementing function** | Attaches ultimate fibres together → composite long fibre |
| **Effect on strength** | **Increases** strength, hardness, and stiffness |
| **Effect on flexibility** | **Reduces** flexibility and extensibility of the fibre |
| **Bacterial resistance** | Provides good resistance to bacterial degradation |
| **Colour** | Responsible for the **wide colour range** and **yellowing of jute on exposure to sunlight** |
| **Location** | Most concentrated in the **middle lamella** |
| **Chemical structure** | Its exact nature has not yet been fully established despite >100 years of study |

### 5.4.3 Why Lignin Causes Problems

1. **Colouring/yellowing:** Lignin undergoes photo-oxidation when exposed to light (UV), leading to yellowing/discolouration
2. **Cannot bleach to white:** Because of lignin content, jute is difficult to bleach and can **never be made pure white**
3. **Reduces dyeability:** Limits penetration of certain dyes
4. **Brittleness:** High lignin content makes jute brittle

> **Jute is never available in pure white colour:**  
> Because of its lignin content and lack of strength, jute is difficult to bleach and can never be made pure white. It can be converted into a **wool-like fibre** by treatment with **strong caustic soda (NaOH)**.

---

## 5.5 Chemical Composition — Mathematical Analysis

### 5.5.1 Cellulose Content Verification

Given composition:
- Cellulose: 65.2%
- Hemicelluloses: 22.2%
- Lignin: 10.8%
- Water soluble: 1.5%
- Fat and wax: 0.3%

**Check (Total):**
```
65.2 + 22.2 + 10.8 + 1.5 + 0.3 = 100.0%  ✓
```

### 5.5.2 Ratio Analysis

**Cellulose to Non-Cellulose ratio:**
```
Cellulosic content = 65.2 + 22.2 = 87.4%
Non-cellulosic (lignin + water sol. + fat) = 10.8 + 1.5 + 0.3 = 12.6%

Ratio = 87.4 : 12.6 ≈ 6.94 : 1
```

**Lignin to Hemicellulose ratio:**
```
Lignin : Hemicellulose = 10.8 : 22.2 ≈ 1 : 2.06
```

This ratio explains why hemicellulose has more influence on hydrophilicity and dyeability than lignin.

### 5.5.3 Degree of Polymerization (DP) — Formula

The DP of a polymer relates to its molecular weight:

```
Molecular Weight (Mw) = DP × Mw of repeating unit

For cellulose, repeating unit (cellobiose) = C₁₂H₂₀O₁₀
Mw of cellobiose = 12(12) + 20(1) + 10(16) = 144 + 20 + 160 = 324 g/mol

If DP = 500:  Mw = 500 × 162 = 81,000 g/mol
              (using glucose monomer Mw = 162 for anhydrous unit)

If DP = 2000: Mw = 2000 × 162 = 324,000 g/mol
```

Higher DP → longer chains → stronger intermolecular bonding → higher tensile strength.

---

## 5.6 Effect of Composition on Properties

| Composition Factor | Effect on Jute |
|-------------------|----------------|
| High cellulose (65.2%) | Gives tensile strength, moisture absorption |
| High hemicellulose (22.2%) | Contributes to moisture regain, gives affinity for basic dyes |
| High lignin (10.8%) | Makes fibre stiff, brittle, hard; responsible for yellowing |
| Low fat/wax (0.3%) | Less lubrication → rough feel |
| Acidic hemicellulose side chains | Affinity for **basic (cationic) dyes** |

---

## Online References

1. [Textile Learner — Chemical Composition of Jute](https://textilelearner.net/chemical-composition-of-jute-fiber/)
2. [ScienceDirect — Cellulose Chemistry](https://www.sciencedirect.com/topics/chemistry/cellulose)
3. [Wikipedia — Hemicellulose](https://en.wikipedia.org/wiki/Hemicellulose)
4. [Wikipedia — Lignin](https://en.wikipedia.org/wiki/Lignin)
5. [NCBI — Jute Fibre Chemical Composition Review](https://www.ncbi.nlm.nih.gov/pmc/articles/PMC)
6. [Pediaa — Cellulose vs Hemicellulose](https://pediaa.com/difference-between-cellulose-and-hemicellulose/)
7. [Royal Society of Chemistry — Lignocellulosic Materials](https://www.rsc.org)

---

*← [04 — Structure](./04_structure.md) | [06 — Properties →](./06_properties.md)*

File: YE-101/bast/jute/06_properties.md
# 6. Properties of Jute Fibre

> **Date:** 2026-02-26  
> **Course:** YE-101 — Natural Textile Fibres  
> **References:** Toufiqua Siddiqua (BUTEX), Fardin AE-50, Engr. Ahshanul Hoq (SARSTEC)

---

## 6.1 Physical Properties

| # | Property | Value / Description |
|---|----------|-------------------|
| 1 | **Ultimate cell length (L)** | 0.8–6 mm; **Average: 2.5 mm** |
| 2 | **Ultimate cell breadth (B)** | 10–25 µm; **Average: 18 µm** |
| 3 | **L/B Ratio** | Average: **110** |
| 4 | **No. of ultimate cells in cross-section** | **5–15** |
| 5 | **Fibre length (Reed length)** | **5–12 feet** |
| 6 | **Fibre fineness** | **1.3–4 tex** |
| 7 | **Colour** | White, off-white, yellow, brown, grey, golden |
| 8 | **Strength (Tenacity)** | **3–4 gm/den** (dry); lower when wet |
| 9 | **Elongation at break** | **1.7–1.8%** |
| 10 | **Specific gravity** | **1.48–1.5** |
| 11 | **Specific heat** | **0.325** |
| 12 | **Moisture Regain (std)** | **13.75%** |
| 13 | **Moisture Content (std)** | **12.1%** |
| 14 | **Resiliency** | **Bad** (very poor) |
| 15 | **Dimensional Stability** | **Good** |
| 16 | **Abrasion Resistance** | **Moderate / Average** |
| 17 | **Effect of Micro-organism** | Good (better than cotton) |
| 18 | **Effect of Light and Heat** | Average |

---

## 6.2 Physical Properties — Detailed Explanation

### 6.2.1 Strength (Tenacity)

- **Dry Tenacity:** 3.5–5 gm/denier (some sources: 3–4 gm/den)
- **Wet condition:** Lower than dry
- Jute loses strength when wet

> **Why jute fibre strength first increases then decreases in water?**
>
> **Initial Increase:**  
> Water absorption causes the fibres to **swell**, tightening the microfibrils and increasing inter-fibre bonding, which **temporarily boosts strength**.
>
> **Later Decrease:**  
> Prolonged soaking **breaks down binding agents** like hemicellulose and lignin, weakening the fibre structure and causing a **loss of strength**.

### 6.2.2 Elasticity

- **Breaking extension:** 1.7–1.8%
- **Elastic recovery:** Very low
- Less extension, high stiffness
- Jute fibre is **brittle** and can hold less twist
- Therefore, **emulsion** (batching oil) is added to make it soft and workable

### 6.2.3 Moisture Properties

```
Moisture Regain (MR) = (Weight of water in fibre / Oven dry weight) × 100

Standard MR = 13.75%

Under high humidity: Can absorb up to 23% water

Moisture Content (MC) = (Weight of water in fibre / Wet weight) × 100

Standard MC = 12.1%
```

**Relationship between MR and MC:**
```
MC = MR / (100 + MR) × 100

For jute: MC = 13.75 / (100 + 13.75) × 100
              = 13.75 / 113.75 × 100
              = 12.09% ≈ 12.1%  ✓
```

### 6.2.4 Specific Gravity

```
Specific Gravity of jute = 1.48–1.5

This means jute is 1.48–1.5 times denser than water.

Volume of 1 kg jute fibre = Mass / (SG × density of water)
                           = 1 kg / (1.5 × 1000 kg/m³)
                           = 0.000667 m³ = 667 cm³
```

Compared to: Cotton (1.54), Wool (1.31), Nylon (1.14)

### 6.2.5 Resiliency

- **Resiliency: BAD** — jute does not recover well from deformation
- Reason: High lignin content makes fibres stiff and rigid; low elastic recovery
- This is a major **disadvantage** for apparel applications

### 6.2.6 Why Jute is a Hard and Rough Fibre

1. **High Lignin Content (12–14%):** Lignin makes the fibres **rigid and stiff**
2. **Thick Cell Walls:** The ultimate cells of jute have thick walls and a small lumen, contributing to its **coarse texture**
3. **Low Elasticity:** Jute fibres have low flexibility, making them **less soft and more rigid**
4. **Processing Methods:** The retting process leaves natural resins, **adding to the roughness**

---

## 6.3 Electrical Properties

| Property | Value |
|----------|-------|
| **Insulation Resistance** | 10¹⁴–10¹⁷ ohm (depends strongly on RH) |
| **Electric Strength** | 500 kV/cm |
| **Conductivity** | Moderate conductor of heat and electricity |

---

## 6.4 Thermal Properties

| Property | Value / Description |
|----------|-------------------|
| **Thermal Conductivity** | 427.3 mW/m·K (Low thermal conductivity) |
| **Effect of Heat** | May not be degraded by heat; but prolonged heating degrades fibres |
| **Flammability** | Burns rapidly; soldering red after glow |
| **Specific Heat** | 0.325 |

---

## 6.5 Chemical Properties

### 6.5.1 Effect of Acids

- Easily **damaged by hot dilute** or **cold concentrated acids**
- Cold weak acids do **not affect** it
- Example: Dissolved in **58% H₂SO₄** in warm condition (chemical identification test)

### 6.5.2 Effect of Alkalis

- **Resistant to alkalis** (cold dilute alkalis)
- Strong alkali (caustic soda/NaOH) degrades the strength
- Fibres lose weight when heated with caustic soda
- Treatment with strong NaOH converts jute into a **wool-like fibre**

### 6.5.3 Effect of Bleaches

- **Not affected by (resistant to) oxidizing and reducing agents** (general statement from some sources)
- However, jute **can be bleached but loses strength**
- Bleaching agents: H₂O₂, NaOCl, NaClO₂, Na₂O₂, CH₃COOH, KMnO₄, etc.
- Due to lignin content, **cannot be bleached to pure white**

### 6.5.4 Effect of Organic Solvents

- **Resistant to organic solvents**

### 6.5.5 Effect of Sunlight

- **Poor sunlight resistance** — scorches at high temperature
- Lignin undergoes photo-oxidation → **yellowing**
- UV light degrades both cellulose and lignin components

### 6.5.6 Dyeability

- **Good affinity for basic (cationic) dyes** — due to acidic hemicellulose side chains
- Light fastness: **Poor**
- Wash fastness: **Poor**
- Reason: Basic dyes are not strongly anchored to the cellulosic substrate

### 6.5.7 Effect of Micro-organisms

- **Good to excellent resistance** — better than cotton and linen
- **Not affected by moth and mildew**
- Soured (acidic) jute has good resistance to micro-organisms and insects
- Biological degradation is primarily by fungi and bacteria affecting the lignin component

### 6.5.8 Summary — Chemical Properties Table

| Chemical Agent | Effect |
|---------------|--------|
| Hot dilute acids | **Damaged easily** |
| Cold weak acids | **Not affected** |
| Strong alkalis (NaOH) | **Degrades strength** |
| Cold dilute alkalis | **Resistant** |
| Oxidizing bleaches | Bleachable but **loses strength** |
| Reducing bleaches | Resistant |
| Organic solvents | **Resistant** |
| Sunlight (UV) | **Poor resistance** — yellows |
| Heat | Burns rapidly |
| Basic dyes | **Good affinity** (poor fastness) |
| Mildew/moth | **Good resistance** |

---

## 6.6 Favourable (Advantageous) Properties

1. **Great antistatic properties**
2. **Good insulating properties**
3. **Low thermal conductivity**
4. **100% Biodegradable** — environment-friendly like cotton
5. **Cheap** in market
6. **Good acoustic insulating properties**
7. **Moderate moisture regain** (13.75%)
8. Can be **widely used** — Agriculture, Textile, Woven, Nonwoven sectors
9. Can be **blended** with natural and synthetic fibres
10. **Good dimensional stability**

---

## 6.7 Disfavourable (Disadvantageous) Properties

1. **Very low crease resistance**
2. **Poor drapeability**
3. Creates **shade effect** and becomes **yellowish** if sunlight is used
4. **Loses strength** when wetted
5. **Bad resiliency**
6. **Becomes subject to microbial attack** in humid climates
7. **Cannot be bleached to pure white**
8. **Poor light fastness and wash fastness** of dyes
9. **Brittle** nature
10. **Rough surface** — not suitable for apparel without treatment

---

## 6.8 Mathematical Examples — Property Calculations

### Example 1: Moisture Regain Calculation

> A sample of jute weighs **115 g** in standard atmospheric conditions and **100 g** when oven-dried.
> Calculate the Moisture Regain (MR).

```
MR = (Wet weight − Dry weight) / Dry weight × 100
MR = (115 − 100) / 100 × 100
MR = 15 / 100 × 100
MR = 15%

Standard MR of jute = 13.75%
This sample has slightly higher moisture than standard.
```

### Example 2: Tenacity vs Load

> A jute fibre of **fineness 2 tex** breaks at a load of **7 mN**. Calculate the tenacity in mN/tex and gm/denier.

```
Tenacity (mN/tex) = Breaking load (mN) / Linear density (tex)
                  = 7 mN / 2 tex
                  = 3.5 mN/tex

Converting to gm/den:
1 mN/tex = 0.1133 gf/den (conversion factor)
Tenacity = 3.5 × 0.1133 = 0.397 gf/den ≈ 0.4 gf/den

OR using direct conversion:
Tenacity (gf/den) = Tenacity (mN/tex) / 8.83
= 3.5 / 8.83 = 0.396 gf/den
```

### Example 3: Elongation and Elastic Recovery

> Jute has **1.8% elongation at break** and **poor elastic recovery (≈20%)**.  
> If a jute fibre is stretched by 1.5% of its length, what permanent deformation remains after removing the load?

```
Applied extension = 1.5% of length L → extension = 0.015L

Elastic recovery = 20% (of applied extension)
Recoverable extension = 20% × 0.015L = 0.003L

Permanent deformation = 0.015L − 0.003L = 0.012L
                      = 1.2% of original length

This means even at 80% of break extension, 1.2% permanent set remains — showing poor resiliency.
```

---

## Online References

1. [Textile Learner — Physical Properties of Jute](https://textilelearner.net/physical-properties-of-jute-fiber/)
2. [Textile Learner — Chemical Properties of Jute](https://textilelearner.net/chemical-properties-of-jute-fiber/)
3. [Fiber2Fashion — Jute Properties](https://www.fiber2fashion.com/industry-article/jute)
4. [Textile School — Jute Properties](https://www.textileschool.com/jute-fiber-properties/)
5. [ScienceDirect — Mechanical Properties Jute Fibre](https://www.sciencedirect.com)
6. [ResearchGate — Jute Fibre Tensile Properties](https://www.researchgate.net)

---

*← [05 — Chemical Composition](./05_chemical_composition.md) | [07 — Defects →](./07_defects.md)*
