Repository: akib-h/butex-notes

# YE-101 — Jute Fibre Notes

> **Date:** 2026-02-26  
> **Course:** YE-101 — Natural Textile Fibres  
> **Institution:** BUTEX (Bangladesh University of Textiles)  
> **References:** Engr. Md. Ahshanul Hoq (SARSTEC), Toufiqua Siddiqua (BUTEX), Fardin AE-50 class notes

---

## File Structure

```
YE-101/
├── jute_notes/
│   ├── README.md                          ← This file (Index)
│   ├── 01_introduction.md                 ← Definition, species, geography
│   ├── 02_production_processing.md        ← Cultivation to storage (9 stages)
│   ├── 03_grading_system.md               ← Pucca, Kutcha, BD grading
│   ├── 04_structure.md                    ← Macro, micro, morphological

File: YE-101/bast/jute/08_end_uses_identification.md
# 8. End Uses, Identification & Diversification of Jute Fibre

> **Date:** 2026-02-26  
> **Course:** YE-101 — Natural Textile Fibres  
> **References:** Toufiqua Siddiqua (BUTEX), Fardin AE-50, Engr. Ahshanul Hoq (SARSTEC)

---

## 8.1 End Uses of Jute Fibre

Jute is cheap, reasonably strong, and available in large quantities. Its applications span traditional, diversified, and technical sectors.

### 8.1.1 Basic / Traditional Products

| # | Product |
|---|---------|
| 1 | **Twine** — rope and cordage |
| 2 | **Canvas** |
| 3 | **Carpet backing cloth** |
| 4 | **Geo-textiles** |
| 5 | **Sacking cloth** — bags for grains, sugar, cement, fertilizer |
| 6 | **Hessian cloth** — wrapping cloth |
| 7 | **D.W. Tarpaulin** |
| 8 | **Tobacco sheet** |
| 9 | **Bags and sacks** for packing agricultural products (rice, potatoes, sugar, fertilizer, cement) |
| 10 | **Wool packs and cotton bales** |
| 11 | **Wrapping materials** |
| 12 | **Carrier and backing fabric for carpet and linoleum** |
| 13 | **Cordage and twines** |
| 14 | **Roofing and floor covering, apparel** |
| 15 | **Blankets, wall hangings, footwear, handicrafts, fuel cake** |

### 8.1.2 Diversified Products

| # | Product |
|---|---------|
| 1 | Shopping Bag |
| 2 | Laptop Bag |
| 3 | Office Bag |
| 4 | Travel Bag |
| 5 | Bed Sheet |
| 6 | Paper (jute pulp paper) |
| 7 | Toys |
| 8 | Furniture |
| 9 | Show piece / Decorative items |
| 10 | Table lamps |
| 11 | Floor mat |
| 12 | Hat |

### 8.1.3 Technical Uses

| Sector | Application |
|--------|-------------|
| **Geo-textiles** | Soil erosion control, seed protection, weed control; biodegradable geotextile left to rot keeps ground cool and makes land fertile |
| **Composites** | Fibre-reinforced composites; replacing glass fibre |
| **Non-woven** | Underlay, linoleum substrate |
| **Medical** | Absorbent materials |
| **Reinforced materials** | Tyres (bead wire wrapping), better paper |
| **Technical textiles** | Jute textile composites |
| **Cosmetics** | Diversified byproducts in cosmetics and paints |
| **Home Textiles** | Floor coverings (woven, tufted, piled carpets), UV protection fabrics, sound/heat insulating fabrics |

### 8.1.4 Familiar Industrial Uses

- Wrapping bedding foundations
- Boot and shoe linings
- Cargo and other separating cloths
- Cables and plastics
- Filter cloths
- Fire curtains
- Handbags
- Upholstery
- Wall coverings

---

## 8.2 Identification Test of Jute Fibre

### 8.2.1 Non-Technical Tests

#### i) Feeling Test

- Jute feel: **Cool to touch, feels smooth and leathery** (some sources say: stiff and harsh hand)
- Different fibres show different behaviour when placed on the hand
- Jute is **stiff and harsh to human skin** — feels bad against skin
- Cotton feels soft and warm

#### ii) Burning Test

| Property | Jute (Cellulosic) | Cotton (Cellulosic) |
|----------|-------------------|---------------------|
| **Burning behaviour** | Burns easily, does NOT melt | Burns easily, does not melt |
| **Flame** | Yellow flame with little ash | Yellow flame |
| **Smell** | Similar to **burned paper** | Similar to burned paper |
| **Afterglow** | Soldering red after glow | No afterglow |
| **Ash** | Light grey/white ash | Light grey ash |

> Both jute and cotton are cellulosic — they burn with a yellow flame and smell similar to burning paper.

### 8.2.2 Technical Tests

#### i) Microscopic Test

- **Cross-section:** Polygonal shaped cells with **many ultimate cells** visible (5–15) in cross-section
- **Longitudinal view:** Multiple ultimate cells; irregular lumen visible along length
- These features easily identify jute fibre

#### ii) Solubility / Chemical Test

- Jute fibre is **easily dissolved in 58% H₂SO₄** in warm condition
- Cotton also dissolves in concentrated H₂SO₄

#### iii) Density Measurement Test

```
Specific gravity of jute = 1.48–1.5

To identify by density:
- Prepare liquids of known density
- Float the fibre sample
- If fibre sinks in liquid of SG = 1.45 but floats in SG = 1.55 → SG of fibre ≈ 1.5 → likely jute
```

#### iv) Staining Test

- Different fibres stain differently with dyes
- Jute shows strong affinity for **basic (cationic) dyes**
- This can help distinguish from cotton (which requires direct/reactive dyes for good take-up)

---

## 8.3 Methods of Upgrading Jute Fibre

To overcome jute's disadvantages (brittleness, roughness, etc.), several upgrading methods are used:

1. **Use of improved type of chemical emulsion** (batching oil)
2. **Use of improved type of emulsion mixing apparatus**
3. **By using staple mixing** methods
4. **Improved type of softening / speading machine (m/c)**
5. **By enzymatic methods** — enzymatic treatment to remove lignin and hemicellulose, improving softness

---

## 8.4 Jute Diversification — Detailed Discussion

Jute has entered various diversified sectors where natural fibres are gradually becoming better substitutes for synthetic ones:

### Industries Using Diversified Jute

1. **Paper industry** — jute pulp paper
2. **Celluloid products** — films
3. **Non-woven textiles**
4. **Composites and geotextiles** — most popular in agricultural sector
5. **Home textiles** — floor coverings (woven/tufted/piled carpets), UV protection, sound/heat insulation

### Properties that Make Jute Suitable for Home Textiles

- **Strong, durable, colour-and-light-fast fibre**
- UV protection, sound and heat insulation
- **Low thermal conduction** and **anti-static properties** — wise choice for home décor
- Fabrics made from jute fibres are **carbon-dioxide neutral** and **naturally decomposable**

### Geotextile Application

- Geotextile is a lightly woven fabric made from natural fibres used for:
  - **Soil erosion control**
  - **Seed protection**
  - **Weed control**
  - Various agricultural and landscaping uses
- The bio-degradable jute geotextile left to rot on the ground:
  - **Keeps the ground cool**
  - **Makes the land more fertile**
  - Can be used for more than **one year**

---

## 8.5 Why Jute Cannot be Bleached to Pure White

```
Reason:
1. Jute contains 10.8–13% lignin
2. Lignin is an aromatic phenolic polymer
3. Lignin absorbs visible and UV light → causes yellowing
4. Bleaching agents attack lignin but also damage cellulose
5. Result: Attempting to fully remove lignin (to get white) also destroys the fibre strength
6. Therefore: Jute can be bleached partially but NEVER to pure white

Alternative: Treatment with strong NaOH converts jute to a wool-like fibre
```

---

## 8.6 Environmental Advantages vs Synthetic Fibres

| Aspect | Jute | Synthetic (Polypropylene/Plastic) |
|--------|------|----------------------------------|
| Biodegradability | **100% — decomposes in 1–2 years** | Hundreds of years |
| Toxic residue | **None** | Releases toxic substances |
| CO₂ emission | **Carbon neutral** (absorbs during growth) | High carbon footprint |
| Renewable | **Yes — annual crop** | No (petroleum-based) |
| Soil pollution | **No** | Yes (micro-plastics) |
| Water pollution | **No** | Yes (micro-plastics) |

---

## Online References

1. [Textile Learner — Uses of Jute Fibre](https://textilelearner.net/uses-of-jute-fiber/)
2. [FAO — Jute Diversification](https://www.fao.org/natural-fibres/fibres/jute/en/)
3. [International Jute Study Group — Diversified Products](https://www.jute.org)
4. [Textile School — Jute Applications](https://www.textileschool.com)
5. [Fiber2Fashion — Jute Identification](https://www.fiber2fashion.com)
6. [Export Promotion Bureau — Jute Products](http://www.epb.gov.bd)
7. [Wikipedia — Jute#Products](https://en.wikipedia.org/wiki/Jute#Products)

---

*← [07 — Defects](./07_defects.md) | [Back to Index →](./README.md)*

File: YE-101/bast/jute/README.md
# YE-101 — Jute Fibre Notes

> **Date:** 2026-02-26  
> **Course:** YE-101 — Natural Textile Fibres  
> **Institution:** BUTEX (Bangladesh University of Textiles)  
> **References:** Engr. Md. Ahshanul Hoq (SARSTEC), Toufiqua Siddiqua (BUTEX), Fardin AE-50 class notes

---

## Table of Contents

| # | Topic | File |
|---|-------|------|
| 1 | Introduction to Jute Fibre | [01_introduction.md](./01_introduction.md) |
| 2 | Production & Processing | [02_production_processing.md](./02_production_processing.md) |
| 3 | Grading System | [03_grading_system.md](./03_grading_system.md) |
| 4 | Structure of Jute Fibre | [04_structure.md](./04_structure.md) |
| 5 | Chemical Composition | [05_chemical_composition.md](./05_chemical_composition.md) |
| 6 | Properties (Physical, Chemical, Thermal, Electrical) | [06_properties.md](./06_properties.md) |
| 7 | Defects of Jute Fibre | [07_defects.md](./07_defects.md) |
| 8 | End Uses, Identification & Diversification | [08_end_uses_identification.md](./08_end_uses_identification.md) |

---

## Quick Reference — Key Facts

| Property | Value |
|----------|-------|
| Scientific name | *Corchorus olitorius* (Tossa), *Corchorus capsularis* (White) |
| Fibre type | Natural, Bast, Ligno-cellulosic, Composite |
| Nickname | Golden Fibre of Bangladesh |
| Cellulose content | 65.2% |
| Lignin content | 10.8% |
| Hemicellulose | 22.2% |
| Moisture Regain | 13.75% |
| Tenacity (dry) | 3–5 gm/denier |
| Elongation at break | 1.7–1.8% |
| Specific gravity | 1.48–1.5 |
| Resiliency | Bad |
| Dye affinity | Basic dyes |
| Fibre length | 5–12 feet |
| Ultimate cell length | 0.8–6 mm (avg 2.5 mm) |

---

## File Structure

```
YE-101/
├── jute_notes/
│   ├── README.md                          ← This file (Index)
│   ├── 01_introduction.md                 ← Definition, species, geography
│   ├── 02_production_processing.md        ← Cultivation to storage (9 stages)
│   ├── 03_grading_system.md               ← Pucca, Kutcha, BD grading
│   ├── 04_structure.md                    ← Macro, micro, morphological
│   ├── 05_chemical_composition.md         ← Cellulose, hemicellulose, lignin
│   ├── 06_properties.md                   ← Physical, chemical, thermal, electrical
│   ├── 07_defects.md                      ← 12 defects with causes and remedies
│   └── 08_end_uses_identification.md      ← Uses, tests, diversification
```

---

## Useful Online Resources

| Resource | URL |
|----------|-----|
| FAO — Natural Fibres | https://www.fao.org/natural-fibres |
| Textile Learner | https://textilelearner.net |
| Bangladesh Jute Research Institute | http://www.bjri.gov.bd |
| International Jute Study Group | https://www.jute.org |
| Wikipedia — Jute | https://en.wikipedia.org/wiki/Jute |
| Textile School | https://www.textileschool.com |
| Fiber2Fashion | https://www.fiber2fashion.com |
| ScienceDirect — Jute | https://www.sciencedirect.com/topics/jute |
