Repository: akib-h/butex-notes

# 📚 BUTEX University Notes
> **Personal study notes for B.Sc. in Textile Engineering (Fabric Engineering Department)**  
> Maintained by **itachi_re** | Bangladesh University of Textiles (BUTEX)

---

## 📖 About This Repository

This repository contains comprehensive course notes from my journey through the **Fabric Engineering Department** at BUTEX. The notes are written in Markdown with LaTeX support for mathematical expressions, making them easy to version control, share, and export to various formats.

### 🎯 Key Features

- 📝 **Structured Markdown Notes** - Clean, readable format with proper hierarchy
- 🧮 **LaTeX Math Support** - Full equation and formula rendering

### 🧬 Materials & Polymer Science

| Course Code | Course Title | Status | Topics Covered | Quick Links |
| :--- | :--- | :---: | :--- | :--- |
| **[IPE-101](https://github.com/itachi-re/butex-notes/tree/master/IPE-101)** ✨ New | Industrial & Production Engineering (Materials Science) | 🟢 Active | Properties of Materials, Processing, Material Selection, Atomic/Molecular/Crystalline Structures, Elastic-Plastic Behavior, Phase Diagrams | [📑 Topics](#ipe-101-topics) |
| **[WPE-101](https://github.com/itachi-re/butex-notes/tree/master/WPE-101)** | Polymer Science and Engineering | 🟢 Active | Fundamentals & History, Classification, Raw Materials, Synthesis (Addition/Condensation), Fibre-Forming Polymers | [📑 Topics](#wpe-101-topics) |

# Syntax: ./scripts/new_note.sh [COURSE_CODE] [FILE_NAME]
./scripts/new_note.sh YE-201 02_fiber_length_testing

# 🧵 Mineral & Other Fibres — Topic Index

> **Course:** Textile Fibres & Materials Science
> **Unit:** Mineral Fibres & Other Fibres
> **Date:** April 05, 2026
> **Team:** x86

---

## 📂 File Structure

```
fibres/
├── README.md                                          ← This file (Master Index)
├── 01_Mineral_Fibre_Asbestos.md                      ← Mineral Fibre: Asbestos
├── 02_Other_Fibres_Hemp.md                           ← Hemp Fibre
├── 03_Other_Fibres_Ramie.md                          ← Ramie Fibre
└── 04_Other_Fibres_Banana_Pineapple_Kapok_Sisal_Coir.md  ← Banana, Pineapple, Kapok, Sisal, Coir
```

---

## 📋 Topic Overview

### 🪨 Mineral Fibre

| File | Topic | Key Points |
|------|-------|-----------|
| [`01_Mineral_Fibre_Asbestos.md`](./01_Mineral_Fibre_Asbestos.md) | **Asbestos** | 6 types (serpentine + amphibole), fire-resistant, causes asbestosis/mesothelioma, globally banned |

### 🌿 Other Fibres

| File | Topic | Key Points |
|------|-------|-----------|
| [`02_Other_Fibres_Hemp.md`](./02_Other_Fibres_Hemp.md) | **Hemp** | Bast fibre, *Cannabis sativa*, 53–91% cellulose, strongest natural fibre, antimicrobial |
| [`03_Other_Fibres_Ramie.md`](./03_Other_Fibres_Ramie.md) | **Ramie** | Bast fibre, *Boehmeria nivea*, highest stiffness, naturally white, expensive degumming |
| [`04_Other_Fibres_Banana_Pineapple_Kapok_Sisal_Coir.md`](./04_Other_Fibres_Banana_Pineapple_Kapok_Sisal_Coir.md) | **Banana, Pineapple, Kapok, Sisal, Coir** | Diverse fibres from fruits, leaves, seeds; various applications |

---

## ⚡ Quick Reference: Key Properties

| Fibre | Source | Cellulose % | Tensile Strength (MPa) | Key Use |
|-------|--------|-------------|----------------------|---------|
| **Asbestos** | Mineral | N/A (silicate) | 1,100–4,400 | Insulation, fireproofing (BANNED) |
| **Hemp** | Bast (stem) | 53–91% | 270–900 | Textiles, composites, rope |
| **Ramie** | Bast (stem) | 68–76% | 400–1,000 | Fine fabrics, fishing nets |
| **Banana** | Pseudo-stem | 63–64% | 529–914 | Paper, composites, eco-textiles |
| **Pineapple (PALF)** | Leaf | 69–83% | 413–1,627 | Piña fabric, composites |
| **Kapok** | Seed | 35–64% | 93–350 | Life jackets, insulation |
| **Sisal** | Leaf | 65–78% | 511–635 | Rope, mats, composites |
| **Coir** | Fruit husk | 32–43% | 106–175 | Mats, rope, geotextiles |

---

## 🔑 Exam Fast Facts

1. **Only mineral fibre** that forms flexible, weavable fibres → **Asbestos**
2. **Strongest & stiffest** natural fibre → **Ramie**
3. **Lightest** natural fibre (lowest density ~0.4 g/cm³) → **Kapok**
4. **Cannot be spun alone** (no inter-fibre cohesion) → **Kapok**
5. **Highest lignin content** (~40–45%) → **Coir**
6. **Lowest lignin content** (~0.6–1%) → **Ramie**
7. **Highest elongation** among natural fibres → **Coir** (15–40%)
8. **Most dangerous asbestos** type → **Crocidolite** (blue asbestos)
9. **Most commercially used asbestos** → **Chrysotile** (white, ~95% of production)
10. **Disease caused by asbestos inhalation** → **Asbestosis** (pulmonary fibrosis)
11. **Piña fabric** is made from → **Pineapple (PALF)**
12. **Hemp vs Marijuana** → Hemp has < 0.3% THC; marijuana has 3–15% THC
13. **Coir is extracted from** → coconut fruit husk (*Cocos nucifera*)
14. **Ramie is also called** → China grass, rhea, grass cloth
15. **Largest producer of coir** → India (~65% of world production)

---

*Last updated: April 05, 2026 | Team x86*

File: YE-101/mineral_&_others/longer_ver/01_Mineral_Fibre_Asbestos.md
# 🪨 Mineral Fibre: Asbestos

> **Course:** Textile Fibres & Materials Science
> **Topic:** Mineral Fibres — Asbestos (Asbestoses Fibre)
> **Date:** April 05, 2026
> **Team:** x86

---

## Table of Contents

1. [Introduction](#1-introduction)
2. [Historical Background](#2-historical-background)
3. [Classification of Asbestos](#3-classification-of-asbestos)
4. [Mineralogy & Crystal Structure](#4-mineralogy--crystal-structure)
5. [Chemical Composition](#5-chemical-composition)
6. [Physical Properties](#6-physical-properties)
7. [Mechanical Properties](#7-mechanical-properties)
8. [Extraction & Processing](#8-extraction--processing)
9. [Types of Asbestos in Detail](#9-types-of-asbestos-in-detail)
10. [Industrial Uses & Applications](#10-industrial-uses--applications)
11. [Health Hazards & Diseases](#11-health-hazards--diseases)
12. [Asbestosis — The Disease](#12-asbestosis--the-disease)
13. [Regulatory Status & Bans](#13-regulatory-status--bans)
14. [Substitutes for Asbestos](#14-substitutes-for-asbestos)
15. [Examples & Case Studies](#15-examples--case-studies)
16. [Summary Comparison Table](#16-summary-comparison-table)
17. [References & Further Reading](#17-references--further-reading)

---

## 1. Introduction

Asbestos is a **naturally occurring mineral fibre** — the only mineral known to form long, flexible, and weavable fibres. It belongs to a group of **six silicate minerals** that crystallize into thin, fibrous structures. The name "asbestos" comes from the Greek word *asbestos* (ἄσβεστος), meaning **"indestructible"** or **"unquenchable"**, which reflects its remarkable resistance to heat, fire, and chemical attack.

> **Key Definition:**
> Asbestos is a generic commercial designation for a group of naturally occurring **mineral silicate fibres** of the **serpentine** and **amphibole** series, which possess high tensile strength, flexibility, chemical resistance, and thermal stability.

### Why Asbestos Was So Widely Used

1. **Fire resistance** — does not burn or melt under ordinary conditions
2. **Thermal insulation** — extremely poor conductor of heat
3. **Electrical insulation** — poor conductor of electricity
4. **Chemical inertness** — resists most acids, alkalis, and solvents
5. **Tensile strength** — among the strongest natural fibres
6. **Weavability** — can be spun and woven like textile fibres (especially chrysotile)
7. **Abundance** — widely distributed in the Earth's crust
8. **Low cost** — cheap to mine and process

By the peak of its industrial use, asbestos was incorporated into **over 3,000 different commercial products**.

---

## 2. Historical Background

| Era | Event |
|-----|-------|
| **Stone Age (~750,000 BCE)** | Archaeological evidence of asbestos use in ceramic pots for strengthening |
| **Ancient Greece & Rome** | Used in "magic" napkins that were cleaned by fire; woven into cloth |
| **Marco Polo (1271 CE)** | Described asbestos cloth from Central Asia, disproving myths about salamanders |
| **1868** | First modern commercial asbestos mining in Cantalupo, Italy |
| **1878** | Large-scale production began in Quebec, Canada |
| **Late 1800s–Early 1900s** | Industrial revolution drove massive demand for insulation |
| **1899** | Dr. H. Montague Murray first documented negative health effects |
| **1906** | First documented asbestos-related death recorded |
| **1924** | First diagnosis of **asbestosis** (UK) — Nellie Kershaw case |
| **1970s** | Major regulatory restrictions began in USA and Europe |
| **1989** | USA government instituted a gradual ban on most asbestos products |
| **2024** | US EPA banned chrysotile — the **last form** of asbestos still used in the USA |

---

## 3. Classification of Asbestos

Asbestos minerals are divided into **two major groups** based on their crystal structure:

```
ASBESTOS
├── SERPENTINE GROUP
│   └── Chrysotile (White Asbestos) — ~95% of all commercial use
│
└── AMPHIBOLE GROUP
    ├── Amosite (Brown Asbestos / Grunerite)
    ├── Crocidolite (Blue Asbestos / Riebeckite)
    ├── Tremolite
    ├── Anthophyllite
    └── Actinolite
```

> **Note:** Of the six types, **crocidolite is the most dangerous** and **chrysotile is the most commercially important**.

---

## 4. Mineralogy & Crystal Structure

### 4.1 Serpentine Group — Chrysotile

- **Crystal System:** Monoclinic (layered/sheet silicate)
- **Structural Unit:** Extended silicate sheets **(Si₄O₁₀)⁴⁻**
- **Special Feature:** The silicate sheet and the brucite-like magnesium hydroxide layer are geometrically incompatible, causing the layers to **curl into hollow tubes or scrolls** (cylindrical, tubular fibres)
- **Fibre Morphology:** Curved, flexible, serpentine (wavy) fibres
- **Building Block:** Octahedral brucite layer **[Mg₆O₄(OH)₈]⁴⁻** intercalated between silicate sheets

### 4.2 Amphibole Group

- **Crystal System:** Monoclinic or orthorhombic (chain silicates)
- **Structural Unit:** Double silicate chain **(Si₄O₁₁)⁶⁻** forming elongated, straight chains
- **Fibre Morphology:** Straight, rod-like, needle-like (acicular) fibres
- **More resistant** to acid attack than serpentine fibres

### Key Structural Difference:

| Feature | Serpentine (Chrysotile) | Amphibole |
|---------|------------------------|-----------|
| Crystal structure | Sheet silicate | Chain silicate |
| Fibre shape | Curved, wavy | Straight, needle-like |
| Flexibility | High (weavable) | Brittle |
| Acid resistance | Lower | Higher |
| Health risk | Lower (but still dangerous) | Higher |

---

## 5. Chemical Composition

| Asbestos Type | Common Name | Chemical Formula |
|---------------|------------|-----------------|
| **Chrysotile** | White asbestos | Mg₃Si₂O₅(OH)₄ |
| **Amosite** | Brown asbestos | (Fe²⁺, Mg)₇Si₈O₂₂(OH)₂ |
| **Crocidolite** | Blue asbestos | Na₂Fe³⁺₂(Fe²⁺, Mg)₃Si₈O₂₂(OH)₂ |
| **Tremolite** | — | Ca₂Mg₅Si₈O₂₂(OH)₂ |
| **Anthophyllite** | — | (Mg, Fe)₇Si₈O₂₂(OH)₂ |
| **Actinolite** | — | Ca₂(Mg, Fe)₅Si₈O₂₂(OH)₂ |

> **All forms contain silicon (Si) and oxygen (O) as the primary elements**, with varying amounts of magnesium (Mg), iron (Fe), calcium (Ca), and sodium (Na) depending on the type.

### Chemical Behaviour:
- Asbestos fibres are **essentially chemically inert** — they do not evaporate, dissolve, or burn
- In **acid media**: magnesium is leached from the outer brucite layer of chrysotile
- **Amphiboles** are more resistant to acid attack
- **All varieties** are resistant to alkali attack

---

## 6. Physical Properties

| Property | Chrysotile | Amosite | Crocidolite |
|----------|-----------|---------|-------------|
| **Colour** | White/grey-green | Grey-brown | Blue |
| **Lustre** | Silky | Dull | Silky |
| **Specific gravity** | 2.5–2.6 | 3.1–3.25 | 3.2–3.3 |
| **Fibre length** | Up to several cm | Long, straight | Long, straight |
| **Fibre diameter** | 0.02–0.03 µm (fibrils) | — | — |
| **Melting point** | ~1500°C | ~1400°C | ~1200°C |
| **Colour in transmitted light** | Colourless | Yellow-brown | Blue |
| **Refractive index** | 1.53–1.56 | 1.63–1.73 | 1.70 |
| **Hardness (Mohs)** | 2.5–4 | 5–6 | 4 |

### General Physical Characteristics:
1. **Long fibre bundles** — several centimetres long; bundle diameters in the millimetre range
2. **High tensile strength** — chrysotile fibres can have tensile strength of **1,100–4,400 MPa**
3. **High thermal stability** — stable at temperatures up to **400–700°C** depending on type
4. **Excellent electrical resistance**
5. **Low thermal conductivity**
6. **High aspect ratio** — length substantially greater than width
7. **Non-combustible**

---

## 7. Mechanical Properties

| Property | Value/Description |
|----------|------------------|
| **Tensile Strength** | 1,100–4,400 MPa (chrysotile) |
| **Elastic Modulus** | 160–180 GPa (chrysotile) |
| **Elongation at Break** | 2–3% |
| **Flexibility** | Chrysotile is highly flexible; amphiboles are brittle |
| **Durability** | Extremely high — resists degradation in most environments |
| **Weavability** | Chrysotile can be woven; amphiboles cannot be easily woven |

---

## 8. Extraction & Processing

### 8.1 Mining

Asbestos is mined from rock formations in either:
- **Open-pit (surface) mining** — most common for chrysotile
- **Underground mining** — less common

**Major historical mining locations:**
- Chrysotile: Quebec (Canada), Ural Mountains (Russia), Zimbabwe, Brazil
- Amosite: South Africa (Limpopo Province)
- Crocidolite: South Africa, Western Australia, Bolivia

### 8.2 Processing Steps

```
Raw Rock → Crushing → Milling → Fibre Separation → Grading → Blending → Product Manufacturing
```

1. **Crushing:** Rock is crushed into smaller pieces
2. **Milling:** Further size reduction
3. **Fibre separation:** Mechanical fiberization using air aspiration to separate fibres from rock (fiberite)
4. **Grading:** Fibres sorted by length (longer = higher grade = more valuable)
5. **Blending:** Can be done by floor blending, rotary mixer, or automated drum blending
6. **Quality control:** Fibre bundles measured for length, diameter, and quality

### 8.3 Grading System

Chrysotile is commercially graded based on fibre bundle length:
- **Grade 1 (Spinning):** Longest fibres — used for textile products
- **Grade 3–5:** Medium fibres — used for asbestos cement, friction materials
- **Grade 7 (Shorts):** Shortest fibres — used for floor tiles, paper

---

## 9. Types of Asbestos in Detail

### 9.1 Chrysotile (White Asbestos)
- **Most commercially important** — accounts for ~95% of all asbestos ever used
- Fibres are **curled and flexible** — can be woven into textiles
- **Lower health risk** than amphiboles (but still classified as carcinogenic)
- Mining was dominant in Canada, Russia, and Brazil
- **Used in:** brake pads, clutch facings, gaskets, insulation, cement products, textiles

### 9.2 Amosite (Brown Asbestos)
- Mineral name: **grunerite**
- **Long, straight, brittle** rod-like fibres
- Major mining sites: **South Africa, Bolivia, Australia**
- **Second most commercially used** amphibole
- **Used in:** pipe and thermal insulation, ceiling tiles, chemical insulation
- **Health risk:** High — causes mesothelioma

### 9.3 Crocidolite (Blue Asbestos)
- Mineral name: **riebeckite**
- **Most hazardous** of all asbestos types
- **Sharp, needle-like fibres** that penetrate lung tissue most easily
- Mined mainly in **South Africa and Western Australia**
- **Used in:** pipe lagging, spray coatings, cement products
- **Health risk:** Extremely high — highest risk of mesothelioma

### 9.4 Tremolite
- **Not commercially mined** intentionally
- Found as a **contaminant** in chrysotile, talc, and vermiculite
- **White, grey, green, or translucent** colour
- **Example:** Tremolite contamination found in talc-based baby powder
- **Health risk:** Dangerous even as a contaminant — causes mesothelioma

### 9.5 Anthophyllite
- Magnesium iron silicate — variable iron content
- **Orthorhombic crystal system**
- Mined in small quantities in Finland and USA
- **Health risk:** Causes mesothelioma and lung cancer

### 9.6 Actinolite
- Forms a **continuous mineral series with tremolite**
- Iron-rich end member
- **Rarely used commercially**
- **Green coloured** due to iron content
- Found as contaminant in other minerals, especially in nephrite jade mining

---

## 10. Industrial Uses & Applications

Asbestos was used in **over 3,000 products**. The main applications were:

### 10.1 Construction & Building Materials
1. Asbestos cement sheets and pipes
2. Roofing tiles and shingles
3. Floor and ceiling tiles
4. Wall panels and cladding
5. Insulating board (millboard)
6. Plaster compounds

### 10.2 Thermal & Electrical Insulation
1. Pipe and boiler insulation
2. Electrical wire insulation
3. Cable wrapping
4. Furnace linings

### 10.3 Friction Materials
1. Brake linings and pads (automobile, railway)
2. Clutch facings
3. Gaskets and seals

### 10.4 Textiles & Protective Clothing
1. Fireproof suits and gloves for firefighters
2. Theater fire curtains
3. Military protective gear
4. Fire blankets

### 10.5 Paper & Packaging
1. Asbestos paper for fireproofing
2. Filter papers for chemical industries
3. Laboratory safety equipment

### 10.6 Other Applications
1. Gas mask filters (WWII era)
2. Hair dryers (until 1979)
3. Toasters and irons
4. Shipbuilding (lagging for steam pipes)
5. Automobile hood liners

---

## 11. Health Hazards & Diseases

> ⚠️ **All forms of asbestos are classified as CARCINOGENIC (Group 1) by the WHO, IARC, and EPA. No safe level of asbestos exposure exists.**

### 11.1 How Asbestos Causes Disease

When asbestos is **disturbed or damaged**, it releases **microscopic fibres** into the air. These fibres are:
- **Invisible to the naked eye**
- **Very light** — remain airborne for long periods
- **Easily inhaled** — fibres travel deep into lung tissue
- **Biopersistent** — once lodged in the body, they remain for decades

The **dimension of health-relevant fibres**:
- Length > 5 µm
- Width < 3 µm
- Aspect ratio (length:width) > 3:1

### 11.2 Diseases Caused by Asbestos

| Disease | Description | Latency Period |
|---------|-------------|----------------|
| **Asbestosis** | Scarring of lung tissue (pulmonary fibrosis) | 10–40 years |
| **Mesothelioma** | Cancer of the pleura (lung lining) or peritoneum | 20–50 years |
| **Lung Cancer** | Malignant tumour in the lungs | 15–35 years |
| **Ovarian Cancer** | Linked to occupational exposure | Long latency |
| **Laryngeal Cancer** | Cancer of the voice box | Long latency |
| **Pleural Plaques** | Thickening of pleural membrane (non-cancerous) | 10–30 years |
| **Pleural Effusion** | Fluid accumulation around lungs | Variable |

---

## 12. Asbestosis — The Disease

### 12.1 Definition
**Asbestosis** is a **chronic, progressive, non-malignant lung disease** (pulmonary fibrosis) caused by the long-term inhalation of asbestos fibres. It results in irreversible scarring of the lung tissue, reducing the lungs' ability to transfer oxygen to the blood.

### 12.2 Pathogenesis (How It Develops)

```
Inhalation of asbestos fibres
        ↓
Fibres lodge in the alveoli (air sacs) of the lungs
        ↓
Macrophages (immune cells) attempt to engulf fibres
        ↓
Fibres are too durable to be broken down — macrophages die
        ↓
Inflammatory cytokines are released
        ↓
Fibroblasts activated → Collagen deposition → Fibrosis
        ↓
Progressive scarring of lung tissue (pulmonary fibrosis)
        ↓
Reduced lung capacity, breathing difficulty, respiratory failure
```

### 12.3 Symptoms

1. **Shortness of breath** (dyspnoea) — gradually worsening
2. **Persistent dry cough**
3. **Chest tightness and pain**
4. **Finger clubbing** (widening of fingertips) — advanced cases
5. **Crackling sound** (rales/crepitations) when breathing
6. **Fatigue and reduced exercise tolerance**
7. **Cyanosis** (bluish lips/fingertips) — severe cases

### 12.4 Diagnosis
- **Chest X-ray** — shows characteristic linear opacities
- **CT scan (HRCT)** — high-resolution imaging shows ground-glass opacities
- **Pulmonary function tests (PFTs)** — restricted lung capacity
- **Occupational history** — essential for diagnosis
- **Bronchoalveolar lavage** — may show asbestos bodies

### 12.5 Staging / Severity

| Grade | Description |
|-------|-------------|
| **Grade I (Mild)** | Minimal irregular opacities; mild symptoms |
| **Grade II (Moderate)** | Extensive opacities, but heart borders still visible |
| **Grade III (Severe)** | Dense opacities; heart borders obscured |
| **Grade IV (Very Severe)** | "Honeycomb lung" appearance; severe disability |

### 12.6 Treatment & Prognosis
- **No cure exists** — once developed, asbestosis is irreversible
- **Treatment is supportive only:**
  1. Supplemental oxygen therapy
  2. Pulmonary rehabilitation
  3. Medications to relieve symptoms
  4. Lung transplant (severe cases)
- **Prognosis:** Progressive and may lead to respiratory failure; also significantly increases risk of mesothelioma and lung cancer
- **Mortality:** Approximately 10,000 asbestos-related deaths annually worldwide

### 12.7 Risk Factors
1. Duration and intensity of asbestos exposure
2. Type of asbestos (amphiboles carry higher risk)
3. Cigarette smoking (dramatically amplifies risk — synergistic effect)
4. Individual susceptibility

---

## 13. Regulatory Status & Bans

| Region/Country | Status |
|----------------|--------|
| **European Union** | Complete ban since 2005 |
| **Australia** | Complete ban since 2004 |
| **UK** | Complete ban since 1999 |
| **USA** | Chrysotile banned in 2024 (EPA) |
| **Canada** | Banned in 2018 |
| **Japan** | Complete ban since 2006 |
| **Russia, China, India** | Still in limited use (with regulations) |

> As of 2024, **66 countries and territories** have banned the use of asbestos, including all EU nations.

**OSHA Exposure Limits (USA):**
- **PEL (Permissible Exposure Limit):** 0.1 fibres per cm³ (8-hour time-weighted average)
- **Excursion Limit:** 1.0 fibres per cm³ over any 30-minute period

---

## 14. Substitutes for Asbestos

| Application | Asbestos Substitute |
|-------------|---------------------|
| Insulation | Mineral wool (rock wool, slag wool), fibreglass, ceramic fibres |
| Friction materials | Synthetic polymer fibres (aramid/Kevlar), ceramic compounds |
| Fireproof textiles | Carbon fibres, fibreglass, ceramic fibres |
| Cement products | Cellulose fibre reinforced cement, synthetic fibres |
| Gaskets and seals | Graphite, PTFE (Teflon), metallic gaskets |
| Roofing | Steel sheets, fibreglass, polycarbonate |

> ⚠️ **Caution:** Some replacement fibres (especially certain refractory ceramic fibres and slag fibres) have raised their own health concerns, though at far lower exposure levels than asbestos.

---

## 15. Examples & Case Studies

### Example 1: Chrysotile in Brake Pads
- **Application:** Chrysotile was extensively used in brake linings for its friction and heat-resistance properties
- **Issue:** Brake dust released chrysotile fibres into the air, exposing mechanics
- **Outcome:** Many automobile mechanics developed asbestosis and mesothelioma
- **Current status:** Chrysotile brake pads banned in most developed countries; replaced by synthetic ceramic-metallic composites

### Example 2: Libby, Montana (USA) — Vermiculite Contamination
- Vermiculite mine contaminated with **tremolite asbestos**
- The mine, operated by W.R. Grace & Co., exposed thousands to tremolite
- Resulted in unusually high rates of mesothelioma and asbestosis in the local population
- Declared a Superfund site; costing billions in cleanup

### Example 3: Nellie Kershaw (First Asbestosis Victim, 1924)
- Worked at Turner Brothers Asbestos in Rochdale, England from 1917
- Spun raw asbestos fibre into yarn
- Died of pulmonary fibrosis — **first confirmed case of asbestosis** 
- Her case led to the first official investigation into asbestos-related disease in the UK

### Example 4: Asbestos in School Buildings
- Thousands of school buildings built in the mid-20th century contained asbestos insulation
- In the UK, approximately 75% of school buildings (pre-1999) contain asbestos
- Ongoing management and removal programs cost billions globally

---

## 16. Summary Comparison Table

| Property | Chrysotile | Amosite | Crocidolite |
|----------|-----------|---------|-------------|
| Crystal class | Serpentine | Amphibole | Amphibole |
| Colour | White | Brown | Blue |
| Fibre shape | Curly/wavy | Straight | Straight/needle |
| Flexibility | High | Low | Low |
| Thermal stability | ~700°C | ~600°C | ~400°C |
| Acid resistance | Low | High | High |
| Commercial use | Very high (~95%) | Limited | Limited |
| Health hazard level | High | Very high | Extremely high |
| Mining region | Canada, Russia | South Africa | South Africa, Australia |
| Current status | Banned in most countries | Banned | Banned |

---

## 17. References & Further Reading

1. **Wikipedia — Asbestos:**
   https://en.wikipedia.org/wiki/Asbestos

2. **Britannica — Asbestos Mineral:**
   https://www.britannica.com/science/asbestos-mineral

3. **NCBI — Background Information on Asbestos (National Academies Press, 2006):**
   https://www.ncbi.nlm.nih.gov/books/NBK20335/

4. **ATSDR — Chemical and Physical Properties of Asbestos (CDC):**
   https://www.atsdr.cdc.gov/toxprofiles/tp61-c4.pdf

5. **USGS — Asbestos: Geology, Mineralogy, Mining, and Uses:**
   https://pubs.usgs.gov/of/2002/of02-149/of02-149.pdf

6. **WHO/INCHEM — Asbestos and Other Natural Mineral Fibres (EHC 53, 1986):**
   https://www.inchem.org/documents/ehc/ehc/ehc53.htm

7. **IARC Monographs — Asbestos (Vol. 100C, 2012):**
   https://www.ncbi.nlm.nih.gov/books/NBK304374/

8. **Nature Environment and Pollution Technology — The Mineral Fibre: Asbestos:**
   https://neptjournal.com/upload-images/NL-56-16-(16)B-3196.pdf

9. **NCBI — Asbestiform Fibres: Historical Background and Properties:**
   https://www.ncbi.nlm.nih.gov/books/NBK216753/

10. **Asbestos.com — Types of Asbestos:**
    https://www.asbestos.com/asbestos/types/

---

> 📌 **Key Takeaway for Exams:**
> Asbestos is a **mineral fibre** (not a plant or animal fibre). It is unique in being the **only mineral that forms weavable fibres**. Its exceptional fire-resistance and thermal insulation made it commercially invaluable, but its **biopersistence** in lung tissue causes irreversible diseases (asbestosis, mesothelioma, lung cancer). All 6 types are classified as **Group 1 Carcinogens** by the WHO/IARC.

---

*Last updated: April 05, 2026 | Team x86*

File: YE-101/mineral_&_others/longer_ver/02_Other_Fibres_Hemp.md
# 🌿 Other Fibres: Hemp Fibre

> **Course:** Textile Fibres & Materials Science
> **Topic:** Other Natural Fibres — Hemp (*Cannabis sativa* L.)
> **Date:** April 05, 2026
> **Team:** x86

---

## Table of Contents

1. [Introduction](#1-introduction)
2. [Botanical Origin & Cultivation](#2-botanical-origin--cultivation)
3. [Structure of the Hemp Plant & Fibre](#3-structure-of-the-hemp-plant--fibre)
4. [Types of Hemp Fibre](#4-types-of-hemp-fibre)
5. [Chemical Composition](#5-chemical-composition)
6. [Physical Properties](#6-physical-properties)
7. [Mechanical Properties](#7-mechanical-properties)
8. [Fibre Extraction & Processing](#8-fibre-extraction--processing)
9. [Retting Methods](#9-retting-methods)
10. [Spinning & Yarn Production](#10-spinning--yarn-production)
11. [Industrial & Textile Applications](#11-industrial--textile-applications)
12. [Advantages & Disadvantages](#12-advantages--disadvantages)
13. [Environmental Impact](#13-environmental-impact)
14. [Examples & Case Studies](#14-examples--case-studies)
15. [Summary Property Table](#15-summary-property-table)
16. [References & Further Reading](#16-references--further-reading)

---

## 1. Introduction

**Hemp** (*Cannabis sativa* L.) is one of the **oldest cultivated plants** in human history, with documented use spanning over **10,000 years**. It is a **bast fibre** crop — meaning the useful fibres are extracted from the **inner bark (phloem/bast)** of the plant's stem.

> **Key Definition:**
> Hemp fibre is a **natural cellulosic bast fibre** obtained from the **stems of the Cannabis sativa plant**, known for its exceptional strength, durability, biodegradability, and antimicrobial properties.

Hemp is also considered the **world's oldest and strongest natural textile fibre**. It was the dominant textile fibre in Europe until cotton became widespread in the 19th century.

### Hemp vs. Marijuana

| Feature | Industrial Hemp | Marijuana |
|---------|----------------|-----------|
| **THC Content** | < 0.3% (legal limit) | 3–15% |
| **Purpose** | Fibre, seeds, oil | Psychoactive use |
| **Plant appearance** | Similar | Similar |
| **Legal status** | Legal in most countries | Restricted in many |

> ⚠️ Industrial hemp for textile use has negligible psychoactive content. THC (tetrahydrocannabinol) levels are intentionally kept very low through selective breeding.

---

## 2. Botanical Origin & Cultivation

| Attribute | Details |
|-----------|---------|
| **Scientific name** | *Cannabis sativa* L. |
| **Family** | Cannabaceae |
| **Origin** | Central Asia (indigenous) |
| **Plant height** | 1–5 metres (stalks can exceed 10 feet) |
| **Growth rate** | One of the fastest-growing biomasses on Earth |
| **Growth altitude** | Can grow up to 8,000 feet above sea level |
| **Soil requirement** | Well-drained, nitrogen-rich, non-acidic soil |
| **Climate** | Temperate; requires moderate to warm summers |
| **Harvest time** | Early to mid-flowering stage |
| **Planting density** | ~300,000 plants/acre for fibre; ~150,000 for seeds |
| **Crop cycle** | Annual (can be grown on same soil for multiple years) |
| **Top producers** | China (~70%), France, Netherlands, Canada, USA |

**Growing pattern:** Hemp plants are sown densely close together for fibre production. This causes the plants to grow tall and straight (less branching), maximising bast fibre content.

---

## 3. Structure of the Hemp Plant & Fibre

### 3.1 Cross-Section of Hemp Stem

```
Hemp Stem Cross-Section:
┌─────────────────────────────────────────┐
│  Epidermis (outer skin)                 │
│  ────────────────────────────────────── │
│  Cortex / Bast Layer (contains fibres)  │  ← Bast fibres (long, strong)
│  ────────────────────────────────────── │
│  Cambium                                │
│  ────────────────────────────────────── │
│  Woody Core / Hurd (Shives)             │  ← Core fibres (short, woody)
│  ────────────────────────────────────── │
│  Pith (centre)                          │
└─────────────────────────────────────────┘
```

### 3.2 Microscopic Structure of Hemp Fibre

**Longitudinal view:**
- The fibre is **uneven in diameter**
- Shows **joints and fractures (cracks)** on the surface
- Irregular node-like structures visible

**Cross-sectional view:**
- Polygonal cross-section (similar to linen)
- **Thick cell wall** with a **narrow central lumen**
- Multiple ultimate fibres (elementary fibres) grouped into fibre bundles

### 3.3 Cell Wall Architecture

The hemp fibre cell wall has a **layered structure**:
```
Primary cell wall (P)
    └── Secondary cell wall:
         ├── S1 (outer) — thin, spiral angle ~70°
         ├── S2 (middle) — thickest, spiral angle ~6°  ← main load-bearing layer
         └── S3 (inner) — thin
```

The **microfibril angle in S2** is very low (~6°), which contributes to hemp's high tensile strength.

---

## 4. Types of Hemp Fibre

### 4.1 Bast Fibres (Long Fibres)
- Located in the **outer layer (phloem)** of the stem
- **Length:** 5–55 mm (primary fibres: ~20 mm; technical fibres up to several metres)
- **Diameter:** 16–50 µm
- **Properties:** Strong, flexible, suitable for textiles and technical applications
- **Uses:** Rope, canvas, clothing, composites, industrial fabrics

### 4.2 Hurd Fibres / Core Fibres (Short Fibres)
- Located in the **woody inner core** of the stem
- **Short and brittle** — similar to wood fibres
- **Chemical composition:** Similar to hardwood (~40% cellulose, ~20% hemicellulose, ~20% lignin)
- **Uses:** Paper production, insulation, animal bedding, hempcrete, composite boards

> **Ratio:** Bast fibres make up approximately **20–30%** of the stem; the woody core makes up the remaining **70–80%**.

---

## 5. Chemical Composition

Hemp bast fibre is primarily **lignocellulosic** — composed of cellulose, hemicellulose, lignin, and pectin:

| Component | Percentage in Bast Fibre |
|-----------|------------------------|
| **Cellulose** | 53–91% |
| **Hemicellulose** | 4–18% |
| **Lignin** | 1–21% |
| **Pectin** | 1–17% |
| **Moisture/Wax** | ~8% |
| **Ash** | ~1% |

> ⚠️ **Note:** These values vary considerably depending on hemp variety (cultivar), growing conditions, retting method, and processing. For example, water-retted hemp may have higher cellulose content than dew-retted hemp.

### Role of Each Component:

1. **Cellulose:** Provides tensile strength and structural integrity; the primary load-bearing polymer
2. **Hemicellulose:** Acts as a matrix between cellulose microfibrils; contributes to moisture absorption
3. **Lignin:** Gives rigidity and stiffness; responsible for the coarse, scratchy texture — **removed for softer textiles**
4. **Pectin:** Acts as a cementing agent binding fibres together; broken down during retting

---

## 6. Physical Properties

| Property | Value/Description |
|----------|------------------|
| **Colour** | Creamy white to brownish grey |
| **Lustre** | High lustre — comparable to linen |
| **Density** | 1.4–1.6 g/cm³ |
| **Fibre length** | 1–5 metres (technical fibre); 15–25 mm (ultimate fibre) |
| **Fibre diameter** | 16–50 µm |
| **Moisture regain** | 10–12% (more hygroscopic than cotton at 8%) |
| **Thermal conductivity** | Good conductor of heat (cool to touch) |
| **UV resistance** | High — blocks 99.9% of UV radiation |
| **Antimicrobial** | Yes — natural antimicrobial properties |
| **Biodegradability** | Fully biodegradable |
| **Abrasion resistance** | High |
| **Mildew resistance** | High |

### Microscopic Characteristics:
- **Longitudinal:** Uneven diameter; joints and surface cracks/fractures visible
- **Cross-section:** Polygonal shape with narrow lumen; thick cell walls
- **Colour reaction:** Turns blue with iodine-zinc chloride solution (cellulose test)

---

## 7. Mechanical Properties

| Property | Value |
|----------|-------|
| **Tensile strength** | 270–900 MPa |
| **Young's modulus (stiffness)** | 23.5–90 GPa |
| **Elongation at break** | 1–3% |
| **Specific strength** | High (strong relative to weight) |
| **Comparison with cotton** | Hemp is 8× stronger than cotton |
| **Comparison with steel** | Hemp technical fibre is stronger than glass fibre |

> Hemp is described as the **strongest natural textile fibre** — longer, stronger, more lustrous, and more absorbent than cotton.

---

## 8. Fibre Extraction & Processing

### 8.1 Harvesting
- Hemp is harvested when the plant reaches **early flowering stage** (optimal fibre quality)
- **Mechanical harvesting** is standard using specialized machines (similar to flax harvesters)
- After cutting, the stems are left in the field for **initial drying**

### 8.2 Processing Value Chain

```
Cultivation → Harvesting → Retting → Breaking → Scutching → Hackling → Spinning → Weaving
```

| Stage | Description |
|-------|-------------|
| **Retting** | Decomposition of pectin binding fibres to the stem (microbial or chemical) |
| **Breaking** | Mechanical crushing of the woody core |
| **Scutching** | Beating out the woody core (shives) from the retted fibres |
| **Hackling** | Combing fibres to align them and remove short fibres/impurities |
| **Spinning** | Twisting fibres into yarn |
| **Weaving/Knitting** | Forming fabric |

---

## 9. Retting Methods

**Retting** is the controlled microbial or chemical decomposition of pectin and other non-cellulosic components to separate fibres from the stalk.

### 9.1 Dew Retting (Field Retting)
- Hemp stems spread on field for **3–5 weeks**
- **Moisture from rain, dew, and snow** facilitates microbial action
- **Advantages:** Low cost, no equipment needed
- **Disadvantages:** Weather-dependent; uneven quality; slow (up to 5 weeks); produces coarse, light-brown fibre
- **Most common method** globally

### 9.2 Water Retting
- Stems submerged in **ponds, rivers, or tanks** of water
- Anaerobic bacteria break down pectin in **1–4 weeks**
- **Advantages:** Higher quality, more uniform fibre; lighter colour
- **Disadvantages:** Creates **water pollution** (foul-smelling effluent); now largely banned in many countries

### 9.3 Enzymatic Retting
- Uses specific enzymes (pectinases, hemicellulases) to break down pectin
- **Advantages:** Controlled process; high fibre quality; suitable for composites
- **Disadvantages:** High enzyme cost; not widely commercialized for hemp yet
- **Best for:** Technical applications requiring high cellulose content

### 9.4 Steam Explosion
- High-pressure steam applied to stems, then rapidly released
- The pressure differential physically disrupts the fibre-hurd bond
- **Advantages:** Fast, no chemicals needed
- **Disadvantages:** Can damage fibre quality; high energy cost

### 9.5 Osmotic Degumming
- Uses salt solutions for fibre separation
- **Advantages:** Controlled environment
- **Disadvantages:** Requires post-processing washing

### 9.6 Mechanical Decortication
- Purely mechanical separation using rollers and beaters
- **Advantages:** No water use; fast; can be done without retting
- **Disadvantages:** Lower fibre quality; more shive contamination

---

## 10. Spinning & Yarn Production

Hemp fibres can be processed into yarn using three main spinning systems:

### 10.1 Traditional Wet Spinning (Flax/Hemp System)
- Long bast fibres are hackling-combed and wet-spun (soaked in warm water during spinning)
- Produces **fine, strong linen-type yarn**
- **High quality but labour-intensive**

### 10.2 Cotton Spinning (After Decortication/Cottonization)
- Hemp fibres treated to make them shorter and softer (cottonization)
- Processed on standard cotton ring-spinning equipment
- **More accessible** — can use existing cotton industry infrastructure

### 10.3 Wool Spinning System
- Shorter hemp fibres (tow) processed similarly to wool
- Suitable for **coarser, bulkier yarns**

---

## 11. Industrial & Textile Applications

### 11.1 Textiles & Apparel
1. T-shirts, jeans, dresses, jackets
2. Sports clothing and activewear
3. Underwear and socks
4. Bed sheets, towels, pillowcases
5. Hats, shoes, bags, and luggage

> **Blending:** Hemp is commonly blended with cotton, linen, and silk to improve softness and texture.

### 11.2 Industrial & Technical Applications
1. **Rope and twine** — marine, agricultural, and construction use
2. **Canvas** — sails, tarpaulins, tents
3. **Composites** — automotive interiors, building panels
4. **Geotextiles** — erosion control mats
5. **Insulation boards** — eco-friendly building insulation

### 11.3 Paper Production
1. Hemp is used for paper in Europe due to its **low lignin content** (less bleaching required)
2. High-quality paper: banknotes, cigarette paper, bible paper
3. **Hemp paper lasts much longer** than wood-based paper

### 11.4 Construction
1. **Hempcrete:** Hemp hurd + lime binder → strong, lightweight, insulating building material
2. Fibreboard and composite panels

### 11.5 Automotive Industry
1. Hemp fibre-reinforced thermoplastics for car interior panels, door liners, dashboards
2. Replaces fibreglass in some composite applications

---

## 12. Advantages & Disadvantages

### ✅ Advantages
1. **Extremely strong** — stronger than cotton, linen, and most natural fibres
2. **Naturally antimicrobial** — resists mould, mildew, and bacteria
3. **UV protection** — blocks UV radiation
4. **Breathable and moisture-wicking**
5. **Biodegradable** — fully breaks down in the environment
6. **Sustainable crop** — requires no pesticides, enriches soil, grows rapidly
7. **Durable** — fabrics last longer than cotton
8. **Hypoallergenic** — suitable for sensitive skin
9. **Versatile** — used across 25,000+ product categories (food, fibre, fuel, medicine)

### ❌ Disadvantages
1. **Coarse texture** — natural hemp fabric can feel rough; lignin removal required for softness
2. **Wrinkles easily** — prone to creasing
3. **Slow dyeing** — less affinity for dyes than cotton; requires more dye
4. **Processing complexity** — retting is time-consuming and can pollute water
5. **Legal complications** — confusion with marijuana leads to regulatory barriers in some countries
6. **Higher cost** — currently more expensive than cotton due to lower production volumes
7. **Limited commercial processing infrastructure**

---

## 13. Environmental Impact

| Factor | Hemp Performance |
|--------|----------------|
| **Water usage** | Very low — ~50% less water than cotton |
| **Pesticide need** | None (natural pest resistance) |
| **Fertiliser need** | Minimal (improves soil nitrogen naturally) |
| **CO₂ absorption** | Absorbs ~22 tonnes of CO₂ per hectare |
| **Soil improvement** | Deep roots prevent erosion; leaves nutrients in soil |
| **Biodegradability** | 100% — composted in weeks |
| **Land efficiency** | Higher yield per hectare than most fibre crops |

> Hemp is considered one of the **most environmentally sustainable crops** on Earth. The global industrial hemp market was valued at **USD 4.71 billion in 2019** and is expected to grow at **15.8% annually**.

---

## 14. Examples & Case Studies

### Example 1: Hemp in Marine Applications
- Hemp rope has been used for centuries in sailing ships due to its strength, saltwater resistance, and natural rot-resistance
- **Example:** Viking longships, British naval ships (HMS Victory used hemp rope in its rigging)
- Today, hemp composite panels are used in yacht hulls as an alternative to fibreglass

### Example 2: Hemp in Automotive Industry (Mercedes-Benz)
- Mercedes-Benz has been using **hemp-reinforced composite panels** for car interiors since the 1990s
- Hemp fibre provides similar strength to fibreglass at lower weight and environmental cost
- Other manufacturers (BMW, Audi, Ford) have followed suit

### Example 3: Hempcrete Building (France)
- The oldest known hempcrete building exists in **Nogent-sur-Seine, France** (built in the 6th century)
- Modern hempcrete buildings are being constructed across Europe for their superior insulation and CO₂ absorption
- **Hempcrete is carbon negative** — absorbs more CO₂ than is produced in its manufacture

### Example 4: Hemp Paper (USA Founding Documents)
- The first drafts of the **US Declaration of Independence** and Constitution were written on hemp paper
- Hemp paper is more durable than wood paper — the 1976 US Bicentennial edition used hemp paper

### Example 5: Traditional Bangladeshi Hemp Industry
- Bangladesh is one of the traditional cultivators of hemp for jute-like coarse textile applications
- Local artisans use dew-retted hemp to make **gunny bags, ropes, and mats**

---

## 15. Summary Property Table

| Property | Value |
|----------|-------|
| Scientific name | *Cannabis sativa* L. |
| Fibre type | Bast fibre (cellulosic) |
| Cellulose content | 53–91% |
| Fibre length | 1–5 m (technical); 15–25 mm (ultimate) |
| Fibre diameter | 16–50 µm |
| Density | 1.4–1.6 g/cm³ |
| Tensile strength | 270–900 MPa |
| Moisture regain | 10–12% |
| Lustre | High (similar to linen) |
| Colour | White-grey/brown |
| Antimicrobial | Yes |
| UV protection | Yes (~99.9%) |
| Biodegradable | Yes |
| Extraction method | Retting + mechanical decortication |

---

## 16. References & Further Reading

1. **MDPI — Hemp Fibre Properties and Processing Target Textile (2022):**
   https://www.mdpi.com/1996-1944/15/5/1901

2. **PubMed — Hemp Fibre Properties Review:**
   https://pubmed.ncbi.nlm.nih.gov/35269132/

3. **ScienceDirect — Hemp Fiber Overview:**
   https://www.sciencedirect.com/topics/engineering/hemp-fiber

4. **Textile Engineering — Types, Properties and Uses of Hemp Fibre:**
   https://textileengineering.net/types-properties-and-uses-of-hemp-fibre/

5. **Textile Blog — Hemp Fiber Properties, Processing and Uses:**
   https://www.textileblog.com/hemp-fiber-properties-processing-and-uses/

6. **PMC — Applications of Hemp Polymers in Food, Textile and Packaging:**
   https://pmc.ncbi.nlm.nih.gov/articles/PMC9612365/

7. **Hemptique — What is Hemp Fabric:**
   https://hemptique.com/pages/what-is-hemp-fabric

8. **Bioscience Publisher — Physicochemical Properties of Hemp Fibres:**
   https://bioscipublisher.com/index.php/be/article/html/3951/

9. **Discover Natural Fibres Initiative (DNFI) — Plant Fibres Factsheet:**
   https://dnfi.org/plant-fibres-factsheet

---

> 📌 **Key Takeaway for Exams:**
> Hemp is a **bast fibre** from *Cannabis sativa*, consisting of **53–91% cellulose**. It is the **strongest natural textile fibre**, with unique antimicrobial, UV-protective, and biodegradable properties. The two main fibre types are **bast fibres (long, strong, textile-grade)** and **hurd fibres (short, woody, used for paper and construction)**. **Retting** is the critical fibre extraction step.

---

*Last updated: April 05, 2026 | Team x86*
