Repository: akib-h/butex-notes

# 🧵 Mineral & Other Fibres — Topic Index

> **Course:** Textile Fibres & Materials Science
> **Unit:** Mineral Fibres & Other Fibres
> **Date:** April 05, 2026
> **Team:** x86

---

## 📂 File Structure

```
fibres/
├── README.md                                          ← This file (Master Index)
├── 01_Mineral_Fibre_Asbestos.md                      ← Mineral Fibre: Asbestos
├── 02_Other_Fibres_Hemp.md                           ← Hemp Fibre
├── 03_Other_Fibres_Ramie.md                          ← Ramie Fibre
└── 04_Other_Fibres_Banana_Pineapple_Kapok_Sisal_Coir.md  ← Banana, Pineapple, Kapok, Sisal, Coir
```

---

File: YE-101/mineral_&_others/longer_ver/03_Other_Fibres_Ramie.md
# 🌾 Other Fibres: Ramie Fibre

> **Course:** Textile Fibres & Materials Science
> **Topic:** Other Natural Fibres — Ramie (*Boehmeria nivea*)
> **Date:** April 05, 2026
> **Team:** x86

---

## Table of Contents

1. [Introduction](#1-introduction)
2. [Botanical Origin & Cultivation](#2-botanical-origin--cultivation)
3. [Structure of Ramie Fibre](#3-structure-of-ramie-fibre)
4. [Chemical Composition](#4-chemical-composition)
5. [Physical Properties](#5-physical-properties)
6. [Mechanical Properties](#6-mechanical-properties)
7. [Fibre Extraction & Processing](#7-fibre-extraction--processing)
8. [Degumming Process](#8-degumming-process)
9. [Spinning & Fabric Formation](#9-spinning--fabric-formation)
10. [Industrial & Textile Applications](#10-industrial--textile-applications)
11. [Advantages & Disadvantages](#11-advantages--disadvantages)
12. [Comparison with Other Bast Fibres](#12-comparison-with-other-bast-fibres)
13. [Examples & Case Studies](#13-examples--case-studies)
14. [Summary Property Table](#14-summary-property-table)
15. [References & Further Reading](#15-references--further-reading)

---

## 1. Introduction

**Ramie** (*Boehmeria nivea*) is one of the **oldest natural textile fibres**, with a history of use in China dating back over **6,000 years**. It is also known as **China grass**, **rhea** (in India and Philippines), or **grass cloth** (in the trade). Ramie belongs to the **nettle family (Urticaceae)** and is a **bast fibre** — extracted from the inner bark of the plant stem.

> **Key Definition:**
> Ramie is a **natural cellulosic bast fibre** obtained from the phloem (inner bark) of *Boehmeria nivea*, distinguished by its extraordinary whiteness, brightness, silky lustre, and being among the **strongest and stiffest natural fibres** known.

Ramie is sometimes called the **"textile of kings"** due to its silky appearance and association with fine fabric production in ancient China and Egypt.

---

## 2. Botanical Origin & Cultivation

| Attribute | Details |
|-----------|---------|
| **Scientific name** | *Boehmeria nivea* (White ramie) / *Boehmeria nivea* var. *tenacissima* (Green ramie) |
| **Family** | Urticaceae (Nettle family) |
| **Origin** | East Asia (China, Southeast Asia) |
| **Plant type** | Perennial shrub |
| **Plant height** | 1–2.5 metres |
| **Leaf type** | Heart-shaped, white/silver underside (White ramie) or green underside (Green ramie) |
| **Crop cycle** | Perennial — can be harvested **3–6 times per year** |
| **Climate** | Tropical and subtropical; warm and humid |
| **Soil** | Well-drained, fertile soils; sensitive to waterlogging |
| **Top producers** | China (>90% of world production), Philippines, Brazil, India, South Korea |
| **Productive life** | A single plantation can yield fibres for **6–20 years** |

### Two Varieties of Ramie:
1. **White Ramie** (*B. nivea*) — more commercially important; white hairy underside on leaves
2. **Green Ramie** (*B. tenacissima*) — green underside; grown more in tropical Southeast Asia; also called "rhea"

---

## 3. Structure of Ramie Fibre

### 3.1 Microscopic Structure

**Longitudinal view:**
- The fibre shows a **cylindrical** shape with a **smooth surface**
- Visible **cross-markings** (nodes) at irregular intervals
- **No twist** (unlike cotton)
- The fibre ends are **blunt and rounded**

**Cross-sectional view:**
- **Irregular polygonal shape** — wider and flatter than linen
- Contains a very **large, prominent lumen** (central hollow channel)
- **Thick cell walls**
- The lumen may collapse in dry conditions, giving the fibre a folded or irregular appearance

### 3.2 Structural Characteristics

```
Ramie Fibre Structure:
┌────────────────────────────────────────┐
│  Primary Cell Wall (P)                 │
│  Secondary Cell Wall:                  │
│    S1 — outer thin layer               │
│    S2 — thick main layer (cellulose)   │ ← Highly crystalline cellulose
│    S3 — inner thin layer               │
│  Lumen (hollow centre — large)         │
└────────────────────────────────────────┘
```

**Degree of Polymerisation (DP):** Ramie cellulose has a very high DP (~6,000–8,000), which contributes to its outstanding strength and stiffness.

---

## 4. Chemical Composition

| Component | Percentage |
|-----------|-----------|
| **Cellulose** | 68–76% |
| **Hemicellulose** | 13–16% |
| **Lignin** | 0.6–1.0% (very low) |
| **Pectin** | 1.9–2.0% |
| **Wax/Fat** | 0.3% |
| **Moisture** | ~8–10% |
| **Ash** | ~2% |

### Key Chemical Facts:

1. **Very low lignin content (~0.6–1%)** — This makes ramie naturally very white and bright, and easier to bleach than hemp or jute
2. **High crystallinity (~70%)** — The cellulose chains are highly ordered, contributing to exceptional stiffness
3. **Very high α-cellulose content** — purer form of cellulose than most other natural fibres
4. **Requires degumming** — The raw fibre contains significant gums and pectins that must be removed for textile use

---

## 5. Physical Properties

| Property | Value/Description |
|----------|------------------|
| **Colour** | Naturally white (whitest of all natural fibres) |
| **Lustre** | High silky lustre — resembles silk |
| **Density** | 1.5 g/cm³ |
| **Fibre length** | 40–250 mm (individual ultimate fibre) |
| **Fibre diameter** | 40–60 µm |
| **Moisture regain** | 7–8% |
| **Thermal properties** | Excellent conductor of heat; cool to touch |
| **UV resistance** | Good |
| **Resistance to rot** | Excellent — does not rot or mildew easily |
| **Dye affinity** | Good |
| **Lustre on wetting** | Increases (unlike cotton) |
| **Biodegradability** | Fully biodegradable |

### Notable Physical Characteristics:
1. **Naturally white** — No bleaching required for white fabric (lowest lignin = whitest fibre)
2. **Silky appearance** — Often compared to silk in appearance and lustre
3. **Stiff** — Stiffer than other bast fibres (this limits its drapability)
4. **Does not wrinkle** as badly as linen
5. **Gets stronger when wet** (like linen)

---

## 6. Mechanical Properties

| Property | Value |
|----------|-------|
| **Tensile strength** | 400–1000 MPa |
| **Young's modulus** | 44–128 GPa |
| **Elongation at break** | 1.2–3.8% |
| **Stiffness** | **Highest among all natural cellulosic fibres** |
| **Wet strength** | Increases by ~25% when wet |
| **Comparison** | Stronger and stiffer than flax; 3× stronger than cotton |

> Ramie has an average fibre **length of 40–250 mm**, making it **longer, stronger, and stiffer than flax fibres** — a remarkable quality among natural fibres.

---

## 7. Fibre Extraction & Processing

The extraction of ramie fibre is complex and requires several stages:

### 7.1 Harvesting
- Stems are harvested when the plant begins to **flower** (maximum cellulose content)
- Cut close to the ground; **3–6 harvests per year** possible from a single plantation
- Harvested using hand tools or mechanical cutters

### 7.2 Decortication
- The **outer green bark** is removed from the stem mechanically
- A **decorticator machine** scrapes and separates the ribbons of inner bast from the outer bark and woody core
- This produces **raw ramie ribbons** (green/wet) containing:
  - Cellulosic fibres
  - Gums, pectins, and waxes (must be removed)

### 7.3 Degumming (Critical Step)
Ramie contains significant gums that must be removed — this is the **most important and challenging step** in ramie processing (see Section 8).

### 7.4 Washing & Drying
- After degumming, fibres are washed thoroughly to remove chemicals
- Dried gently to preserve fibre quality

### 7.5 Hackling & Combing
- Dried fibres are hackled (combed) to align them and remove short fibres and impurities
- Produces **long-line combed ramie** for fine yarns and **ramie tow** for coarser applications

---

## 8. Degumming Process

**Degumming** is the removal of non-cellulosic materials (gums, pectins, waxes, lignin) from raw ramie fibres. It is the most critical and technically demanding step because ramie's gum content is very high (~35% of raw fibre by weight).

### 8.1 Chemical Degumming
```
Alkali treatment (NaOH) → Bleaching → Neutralization → Washing → Drying
```
- **NaOH (caustic soda)** at high temperature dissolves gums and pectins
- Most commonly used industrial method
- Can damage fibres if conditions are not carefully controlled

### 8.2 Biological Degumming (Enzymatic)
- Uses **pectinase, hemicellulase, and other enzymes** to selectively remove gums
- **Advantages:** Gentler on fibres; more environmentally friendly
- **Disadvantages:** Slower and more expensive

### 8.3 Steam Explosion
- Similar to hemp processing — high-pressure steam disrupts gum-fibre bonds
- **Advantages:** No chemicals; fast
- **Disadvantages:** May reduce fibre length

### 8.4 Retting
- Microbial action breaks down gums (similar to hemp/flax retting)
- **Advantages:** Natural, low cost
- **Disadvantages:** Inconsistent quality; slow

> ⚠️ **Degumming is the primary reason why ramie processing is expensive** — it requires significant energy, chemicals, and water, limiting large-scale commercialization.

---

## 9. Spinning & Fabric Formation

### 9.1 Spinning
- Degummed ramie can be spun using:
  - **Wet spinning** (flax spinning system) — for fine yarns
  - **Cotton ring spinning** — after cottonization/shortening
  - **Open-end spinning** — for coarser applications

### 9.2 Blending
- Ramie is commonly blended with:
  - **Cotton** — improves softness and drape; reduces cost
  - **Polyester** — improves wrinkle resistance and dimensional stability
  - **Wool** — adds warmth; improves handle
  - **Silk** — produces luxurious, high-strength fabrics

### 9.3 Fabric Characteristics
- **Ramie fabric is:**
  - Crisp and smooth
  - Slightly stiff (higher stiffness than linen)
  - Bright white (naturally)
  - Strong and durable
  - Cool and absorbent — excellent for summer wear

---

## 10. Industrial & Textile Applications

### 10.1 Clothing & Apparel
1. Summer clothing — shirts, blouses, dresses (breathable, cool)
2. Sweaters and knitwear (often blended with wool or acrylic)
3. Ethnic and traditional garments (China, Philippines: "piña-ramie" blends)

### 10.2 Home Textiles
1. Tablecloths, napkins, and runners
2. Bed linens and pillow covers
3. Curtains and upholstery fabric
4. Handkerchiefs

### 10.3 Industrial Applications
1. **Fishing nets** — excellent strength; resists saltwater degradation
2. **Packaging materials** — ropes, sacks, twine
3. **Industrial belting and hose covers**
4. **Paper production** — specialty paper (bank notes, cigarette paper)
5. **Fibre-reinforced composites** — ramie/PP and ramie/PLA composites for automotive and construction

### 10.4 Medical & Technical Uses
1. Surgical sutures (historical use)
2. Filter paper and technical fabrics
3. Geotextiles

---

## 11. Advantages & Disadvantages

### ✅ Advantages
1. **Exceptionally strong** — strongest and stiffest natural cellulosic fibre
2. **Naturally white** — lowest lignin content means natural brightness; easy to bleach
3. **Resistant to bacteria, mold, and mildew**
4. **Lustrous appearance** — resembles silk; premium look
5. **Stronger when wet** — maintains strength even when damp
6. **Excellent dimensional stability**
7. **Breathable and cool** — ideal for hot climates
8. **Perennial crop** — 3–6 harvests/year; no replanting needed for years
9. **High cellulose content** — excellent for industrial uses

### ❌ Disadvantages
1. **Stiff and brittle** — limited flexibility; breaks with repeated folding
2. **Difficult and expensive to process** — degumming is chemically intensive
3. **Poor elasticity** — low elongation at break; not stretchy
4. **Wrinkle-prone** in blended fabrics
5. **Lower drape** compared to cotton and silk
6. **Labour-intensive harvesting** — decortication is not fully mechanized
7. **Limited dyeing affinity** in some colour ranges
8. **Expensive** — processing costs make it pricier than cotton and jute

---

## 12. Comparison with Other Bast Fibres

| Property | Ramie | Hemp | Flax (Linen) | Jute |
|----------|-------|------|-------------|------|
| **Tensile strength** | Highest | Very high | High | Moderate |
| **Stiffness** | Highest | High | High | Moderate |
| **Colour** | White | Grey/tan | Cream | Yellow-brown |
| **Lustre** | High (silky) | High | Moderate | Low |
| **Lignin content** | Very low (~1%) | Moderate | Low | High (~12%) |
| **Processing difficulty** | Hardest | Moderate | Moderate | Easiest |
| **Moisture regain** | 7–8% | 10–12% | 10–12% | 12–13% |
| **Cost** | High | Moderate | Moderate | Low |
| **Durability** | Excellent | Excellent | Excellent | Moderate |
| **Perennial crop?** | Yes | No | No | No |

---

## 13. Examples & Case Studies

### Example 1: Ancient Egyptian Mummy Wrappings
- **Ramie cloth** (grass cloth) has been found in Egyptian mummy wrappings dating to approximately **5000–3000 BCE**
- The fibre's exceptional resistance to microbial degradation and moisture made it ideal for preservation
- Modern analysis confirmed the fibres were ramie, not linen as initially assumed

### Example 2: Traditional Philippine Textiles
- The Philippines produces **"piña-ramie"** fabric — a blend of pineapple fibre (piña) and ramie
- Used for traditional **Barong Tagalog** (national formal wear) and **Terno** dresses
- Highly prized for its lightweight, semi-transparent, and lustrous quality

### Example 3: Ramie in Chinese History
- **"Grass cloth"** made from ramie was documented in Chinese records as early as **4000 BCE**
- Ancient Chinese silk roads exported ramie fabric to the Middle East and Europe
- Ramie was used for **imperial robes** in ancient China due to its silky appearance

### Example 4: Ramie-Reinforced Composites (Modern Research)
- Studies on **PP/ramie** and **PLA/ramie** composites show excellent mechanical properties
- Ramie fibre composites are being explored for **automotive interior panels, furniture components**, and **packaging**
- Research by Scielo shows ramie composites can achieve tensile modulus of up to **25 GPa** in aligned configurations

### Example 5: Ramie in Bangladesh & India
- Locally called **"China grass"** or **"Boehmeria"**
- Used traditionally for making **coarse cloth, ropes, and fishing nets**
- Small-scale cultivation continues in North Bengal and Assam (India)

---

## 14. Summary Property Table

| Property | Value |
|----------|-------|
| Scientific name | *Boehmeria nivea* |
| Common names | China grass, rhea, grass cloth |
| Fibre type | Bast fibre (cellulosic) |
| Cellulose content | 68–76% |
| Lignin content | 0.6–1.0% (very low) |
| Fibre length | 40–250 mm |
| Fibre diameter | 40–60 µm |
| Density | 1.5 g/cm³ |
| Tensile strength | 400–1000 MPa |
| Young's modulus | 44–128 GPa |
| Elongation | 1.2–3.8% |
| Moisture regain | 7–8% |
| Colour | White (naturally) |
| Lustre | High (silky) |
| Distinctive feature | Strongest & stiffest natural cellulosic fibre |

---

## 15. References & Further Reading

1. **ScienceDirect — Comprehensive Review of Natural Fibers and Composites:**
   https://www.sciencedirect.com/science/article/pii/S2590123023003985

2. **ScienceDirect — Bast Fibre Overview:**
   https://www.sciencedirect.com/topics/nursing-and-health-professions/bast-fiber

3. **IntechOpen — Natural Fibres for Textile and Non-Textile Applications:**
   https://www.intechopen.com/chapters/83123

4. **Textile Blog — Plant Fibres Properties, Types and Uses:**
   https://www.textileblog.com/plant-fibres-properties-types-and-uses/

5. **Textile Learner — Vegetable Fibers: Types, Properties and Uses:**
   https://textilelearner.net/vegetable-fibers-types-properties/

6. **Discover Natural Fibres Initiative — Plant Fibres Factsheet:**
   https://dnfi.org/plant-fibres-factsheet

7. **MDPI — Natural Fibres for Sustainable Composites (2022):**
   https://www.mdpi.com/1996-1944/15/5/1901

---

> 📌 **Key Takeaway for Exams:**
> Ramie (*Boehmeria nivea*) is the **strongest and stiffest natural cellulosic fibre**. It has a very **low lignin content (~1%)**, making it naturally white and lustrous. Its main challenge is the **expensive degumming process**. It is a **perennial crop** harvested 3–6 times annually, and its fibre is used in textiles, fishing nets, composites, and specialty papers.

---

*Last updated: April 05, 2026 | Team x86*

File: YE-101/mineral_&_others/longer_ver/04_Other_Fibres_Banana_Pineapple_Kapok_Sisal_Coir.md
# 🍌🍍🌴 Other Fibres: Banana, Pineapple, Kapok, Sisal & Coir

> **Course:** Textile Fibres & Materials Science
> **Topic:** Other Natural Fibres — Banana, Pineapple (PALF), Kapok, Sisal, Coir
> **Date:** April 05, 2026
> **Team:** x86

---

## Table of Contents

1. [Banana Fibre](#1-banana-fibre)
2. [Pineapple Leaf Fibre (PALF)](#2-pineapple-leaf-fibre-palf)
3. [Kapok Fibre](#3-kapok-fibre)
4. [Sisal Fibre](#4-sisal-fibre)
5. [Coir Fibre](#5-coir-fibre)
6. [Comparative Overview Table](#6-comparative-overview-table)
7. [References & Further Reading](#7-references--further-reading)

---

---

# 1. Banana Fibre

## 1.1 Introduction

**Banana fibre** is a natural **leaf-stem fibre** extracted from the **pseudo-stem (trunk)** of the banana plant (*Musa* spp.). The banana plant is not a tree — it is the **world's largest herbaceous plant**. The "trunk" is actually a false stem (pseudo-stem) made of tightly overlapping leaf sheaths.

> **Key Definition:**
> Banana fibre is a **natural lignocellulosic fibre** obtained from the outer leaf sheaths and inner trunk tissue of the *Musa* species plant, known for its strength, biodegradability, and eco-friendliness.

India produces approximately **13.5 tonnes** of banana fibre annually, making it one of the world's leading sources.

---

## 1.2 Botanical Origin & Cultivation

| Attribute | Details |
|-----------|---------|
| **Scientific name** | *Musa sapientum*, *Musa textilis* (Abacá for fibres) |
| **Family** | Musaceae |
| **Origin** | Southeast Asia, South Asia |
| **Plant height** | 3–9 metres |
| **Pseudo-stem composition** | 80% water; 20% dry matter (including fibres) |
| **Growing regions** | India, Philippines, Bangladesh, Ecuador, Sri Lanka, Indonesia |
| **By-product status** | Fibre is a **by-product** of banana fruit production |
| **Harvest** | After fruit harvesting, pseudo-stems are waste — fibres are extracted from this waste |

> 💡 **Important:** Banana fibre is a **secondary fibre** — it is extracted from banana plants grown primarily for fruit production. The pseudo-stem, otherwise discarded, becomes a **valuable sustainable resource**.

---

## 1.3 Structure of Banana Fibre

**Microscopic Structure:**

**Longitudinal view:**
- Cylindrical fibre with surface irregularities
- Cross-markings at intervals (similar to ramie)
- No twist

**Cross-sectional view:**
- Rounded to polygonal shape
- **Thick cell wall** with a **small lumen**
- Multiple cells grouped into technical fibre bundles

### Fibre Layer Structure:
```
Banana Pseudo-Stem Cross-Section:
┌──────────────────────────────────────────┐
│  Outer sheaths (coarse fibres)            │ ← Hard, strong — for rope/mat
│  Middle sheaths (medium fibres)           │ ← For coarser textiles
│  Inner sheaths (fine fibres)              │ ← Finest quality — for fabric/teabags
│  Core (very tender)                       │
└──────────────────────────────────────────┘
```

- **Outer layer fibres:** Coarser, stronger — used for ropes and mats
- **Inner layer fibres:** Finer, softer — used for textiles and specialty paper

---

## 1.4 Chemical Composition

| Component | Percentage |
|-----------|-----------|
| **Cellulose** | 63–64% |
| **Hemicellulose** | 10–19% |
| **Lignin** | 5–12% |
| **Pectin** | ~3% |
| **Wax/Fat** | ~1% |
| **Ash** | ~1.2% |
| **Moisture** | 8–10% |

---

## 1.5 Physical Properties

| Property | Value/Description |
|----------|------------------|
| **Colour** | Creamy white to brownish |
| **Lustre** | Moderate; silky (inner fibres) |
| **Density** | 1.3–1.35 g/cm³ |
| **Fibre length** | 0.5–4 m (technical); 0.6–0.9 mm (ultimate cell) |
| **Fibre diameter** | 80–250 µm |
| **Moisture regain** | ~10–13% |
| **Biodegradability** | Yes — fully biodegradable |
| **Mildew resistance** | Moderate |
| **Abrasion resistance** | High |
| **Buoyancy** | Good — lighter than water |

---

## 1.6 Mechanical Properties

| Property | Value |
|----------|-------|
| **Tensile strength** | 529–914 MPa |
| **Young's modulus** | 27–32 GPa |
| **Elongation at break** | 1–3.5% |
| **Specific gravity** | 1.35 |

---

## 1.7 Fibre Extraction Process

```
Harvesting Pseudo-Stems → Retting/Scraping → Fibre Separation → Washing → Drying → Hackling → Spinning
```

1. **Harvesting:** Pseudo-stems cut after fruit harvest
2. **Retting:** Stems soaked in water (24–48 hours) to soften
3. **Decortication/Scraping:** Mechanical or manual separation of fibres from the fleshy sheath
4. **Washing:** Removal of residual gums and starch
5. **Drying:** Sun-drying or mechanical drying
6. **Combing/Hackling:** Aligning fibres for spinning
7. **Spinning:** Wet or dry spinning into yarn

---

## 1.8 Applications

### Textiles & Apparel
1. Sari fabric blends (India — "banana silk")
2. Bags, purses, and accessories
3. Eco-fashion garments

### Industrial Applications
1. **Teabags and filter paper** — fine inner-layer fibres
2. **Rope, cordage, and marine applications**
3. **Paper production** — specialty paper; banknotes (Philippines)
4. **Polymer composites** — reinforced epoxy/polyester composites for automotive and construction
5. **Geotextiles** — erosion control
6. **Compressed earth blocks** — strengthening construction materials

### Specialty Products
1. Decorative fabric and upholstery
2. Eco-friendly packaging
3. Biodegradable disposable plates and bowls (Philippines, India)

---

## 1.9 Advantages & Disadvantages

### ✅ Advantages
1. Obtained from **agricultural waste** — zero additional land use
2. **Biodegradable and eco-friendly**
3. **High strength** comparable to jute and hemp
4. **Lightweight** — density lower than most natural fibres
5. **Good moisture absorption**
6. **Versatile** — used from coarse (rope) to fine (fabric, paper) applications
7. Supports **rural livelihoods** in banana-growing regions

### ❌ Disadvantages
1. **Variable fibre quality** depending on plant variety and extraction method
2. **Short ultimate fibre length** — limits some spinning applications
3. **High moisture absorption** can reduce mechanical properties
4. **Labour-intensive extraction**
5. **Limited colour options** without bleaching

---

## 1.10 Examples

### Example 1: Philippines Banana Fabric Industry
- The Philippines is a global leader in **banana fibre textiles**
- Used to make **t'nalak cloth** (T'boli tribe) woven from *Musa textilis* (abacá)
- Exported globally as eco-fashion material

### Example 2: Bangladesh Banana Paper Industry
- Bangladesh produces banana paper from the pseudo-stem waste of the country's extensive banana plantations
- Used for handmade notebooks, packaging, and art paper

### Example 3: Automotive Composite (India)
- Indian automotive manufacturers are incorporating **banana fibre-epoxy composites** in dashboards and door panels
- Banana fibre composites show hardness values of ~54 HRC in polyester matrix

---

---

# 2. Pineapple Leaf Fibre (PALF)

## 2.1 Introduction

**Pineapple Leaf Fibre (PALF)** is extracted from the long, stiff leaves of the **pineapple plant** (*Ananas comosus*). Like banana fibre, it is a **secondary/by-product fibre** — the leaves are waste after pineapple fruit harvest.

> **Key Definition:**
> PALF is a **natural leaf fibre** obtained from the long, serrated leaves of *Ananas comosus*, valued for its exceptional fineness, high cellulose content, silky appearance, and use in luxury textiles (particularly **piña fabric** in the Philippines).

---

## 2.2 Botanical Origin & Cultivation

| Attribute | Details |
|-----------|---------|
| **Scientific name** | *Ananas comosus* |
| **Family** | Bromeliaceae |
| **Origin** | Brazil and Paraguay (southern regions) |
| **Plant type** | Tropical perennial ground-level fruit plant |
| **Leaf length** | 0.6–1.8 m |
| **Leaf yield** | 70–80 leaves per plant |
| **Fibre yield per leaf** | ~2–3% of total leaf weight |
| **Top producers** | Philippines, India, Brazil, Thailand, Indonesia |
| **By-product** | Leaves discarded after fruit harvest |

### Two Types of Pineapple Cultivation for Fibre:
1. **Fruit-bearing plants** — also yield fibre but of lower quality (leaves are shorter)
2. **Specially cultivated long-leaf varieties** — grown primarily for fibre; highest quality PALF

---

## 2.3 Chemical Composition

| Component | Percentage |
|-----------|-----------|
| **Cellulose** | 69–83% |
| **Hemicellulose** | 15–17% |
| **Lignin** | 4–12% |
| **Pectin** | ~1.6% |
| **Wax/Fat** | ~3.4% |
| **Ash** | ~3% |

> PALF has one of the **highest cellulose contents** among leaf fibres, comparable to bast fibres. This gives it excellent mechanical properties.

---

## 2.4 Physical Properties

| Property | Value/Description |
|----------|------------------|
| **Colour** | Cream to pale yellow; can be bleached white |
| **Lustre** | High — silky, fine appearance |
| **Density** | 0.8–1.6 g/cm³ |
| **Fibre length** | 3–9 cm (ultimate fibre); leaves up to 1.5 m |
| **Fibre diameter** | 8–80 µm (very fine) |
| **Moisture regain** | ~11.8% |
| **Surface texture** | Very smooth and fine (finest of all leaf fibres) |

---

## 2.5 Mechanical Properties

| Property | Value |
|----------|-------|
| **Tensile strength** | 413–1627 MPa |
| **Young's modulus** | 34.5–82.5 GPa |
| **Elongation at break** | 0.8–3% |
| **Specific strength** | Among the highest of all natural fibres |

> PALF has **exceptionally high specific strength** — very strong relative to its lightweight, making it ideal for composite reinforcement.

---

## 2.6 Extraction Process

```
Harvest Pineapple Leaves → Retting/Soaking → Scraping (Decortication) → Washing → Drying → Combing → Spinning
```

1. **Leaf harvesting:** Long leaves collected after fruit harvest
2. **Retting:** Leaves soaked in water to soften pectin bonds
3. **Scraping (decortication):** Mechanical or hand scraping to separate fibres from the leaf pulp
4. **Washing:** Clean fibres; remove residues
5. **Drying:** Air-dried in sunlight
6. **Combing:** Align fibres, remove impurities
7. **Spinning:** Using specialized equipment or hand spinning

---

## 2.7 Applications

### Luxury Textile — Piña Fabric (Philippines)
- **Piña** is the most famous PALF product — a luxury fabric woven from pineapple leaf fibres
- Extremely fine, transparent, ivory-coloured fabric
- Used for:
  - **Barong Tagalog** (Philippine formal wear for men)
  - **Terno** (formal wear for women)
  - High-end fashion and couture globally
  - **UNESCO Intangible Cultural Heritage** tradition in Aklan, Philippines

### Industrial Applications
1. Polymer composites for **automotive, aerospace, and construction**
2. Geotextiles and erosion control mats
3. Paper and packaging
4. Rope and twine (coarser fibres)
5. **Tea bags** and coffee filter paper (fine fibres)
6. Nonwoven technical fabrics

---

## 2.8 Advantages & Disadvantages

### ✅ Advantages
1. **Very high cellulose content** — excellent mechanical properties
2. **Finest natural leaf fibre** — suitable for luxury textiles
3. Agricultural **by-product** — sustainable use of waste
4. **Biodegradable**
5. **High specific strength** — excellent for composites

### ❌ Disadvantages
1. **Very low fibre yield** (~2–3% of leaf weight) — inefficient extraction
2. **Labour-intensive** retting and scraping
3. **Expensive** — especially luxury piña fabric
4. **Inconsistent quality** depending on growing conditions

---

## 2.9 Example: Piña Fabric (Philippines)

- The **piña weaving tradition** in Kalibo, Aklan Province (Philippines) dates back to the 17th century
- Skilled weavers use a **back-strap loom** to create delicate piña cloth
- The fabric is so fine that a **full barong shirt can be folded into a matchbox**
- Prized by royalty — piña cloth was presented to **Queen Elizabeth II** and other world leaders as state gifts

---

---

# 3. Kapok Fibre

## 3.1 Introduction

**Kapok** is a **natural seed fibre** — quite different from bast or leaf fibres. It is obtained from the **seed pods** of the *Ceiba pentandra* tree (also called the Java cotton tree or silk-cotton tree). Kapok is the **lightest commercially used natural fibre**.

> **Key Definition:**
> Kapok is a **unicellular natural seed fibre** harvested from the seedpod hairs of the *Ceiba pentandra* tree, distinguished by its extreme **lightness, buoyancy, and hollow structure**, making it the best natural insulating and buoyant fibre.

---

## 3.2 Botanical Origin & Cultivation

| Attribute | Details |
|-----------|---------|
| **Scientific name** | *Ceiba pentandra* (Java kapok) / *Bombax ceiba* |
| **Family** | Malvaceae (formerly Bombacaceae) |
| **Common names** | Java cotton, silk cotton, ceiba fibre |
| **Origin** | Tropical regions (Central/South America; spread to Asia and Africa) |
| **Tree height** | 50–70 metres (one of the tallest tropical trees) |
| **Tree life** | Very long — can live 200+ years |
| **Climate** | Tropical and subtropical |
| **Top producers** | Indonesia (Java), Philippines, India, Thailand, Nigeria, Bangladesh |
| **Fibre location** | Inside the fruit pod — surrounds the seeds |
| **Harvest season** | Once per year (dry season) |

---

## 3.3 Structure of Kapok Fibre

This is where kapok differs dramatically from all other fibres:

**Microscopic Structure:**

**Longitudinal view:**
- **Smooth, cylindrical, tube-like fibre**
- **No nodes, no twists, no surface irregularities** — perfectly smooth
- Very uniform diameter

**Cross-sectional view:**
- **Perfectly circular** (or slightly oval) cross-section
- **Hollow lumen** occupying **~80% of the fibre diameter** (largest hollow core of any natural fibre)
- Very **thin cell walls** surrounding the massive lumen

```
Kapok Fibre Cross-Section:
    ╔═══════════════════╗
    ║   Thin cell wall  ║
    ║  ┌─────────────┐  ║
    ║  │             │  ║
    ║  │   AIR-FILLED│  ║  ← ~80% of fibre is hollow air space
    ║  │   LUMEN     │  ║
    ║  └─────────────┘  ║
    ╚═══════════════════╝
```

> 🔑 **Key Point:** The extremely large hollow lumen is responsible for kapok's unique properties:
> - **Buoyancy** — trapped air makes it float
> - **Thermal insulation** — trapped air is an insulator
> - **Lightness** — very low density (~0.4 g/cm³ vs cotton's 1.5 g/cm³)

---

## 3.4 Chemical Composition

| Component | Percentage |
|-----------|-----------|
| **Cellulose** | 35–64% |
| **Hemicellulose** | 22–45% |
| **Lignin** | 13–17% |
| **Pectin** | ~3.6% |
| **Wax/Fat** | ~2.5% |
| **Ash** | ~2–3% |

> Note: Kapok has **lower cellulose and higher lignin** content compared to bast fibres. This contributes to its stiffness and limits spinning capability.

---

## 3.5 Physical Properties

| Property | Value/Description |
|----------|------------------|
| **Colour** | Light yellowish to golden-brown; can be white when bleached |
| **Lustre** | Silky, bright |
| **Density** | 0.35–0.40 g/cm³ — **lightest natural fibre** |
| **Fibre length** | 10–35 mm |
| **Fibre diameter** | 25–40 µm (outer diameter); very thin cell wall (1–2 µm) |
| **Lumen size** | ~80% of total fibre diameter |
| **Moisture regain** | Very low: **10.9%** (but initially water-repellent due to wax coating) |
| **Water absorption** | Initially water-repellent; absorbs water slowly |
| **Buoyancy** | Excellent — can support up to **30× its own weight in water** |
| **Thermal insulation** | Excellent |
| **Compressibility** | High — compresses under pressure but recovers |
| **Flammability** | Highly flammable — main disadvantage |

---

## 3.6 Mechanical Properties

| Property | Value |
|----------|-------|
| **Tensile strength** | Very low: 93–350 MPa |
| **Young's modulus** | Low |
| **Elongation at break** | Very low: ~1.2% |
| **Spinning capability** | **Cannot be spun alone** — too brittle and slippery; must be blended |

> ⚠️ **Critical Limitation:** Kapok's **smooth, waxy, short, and brittle** fibres make it **extremely difficult to spin** into yarn. It lacks the surface roughness and inter-fibre friction needed for yarn cohesion.

---

## 3.7 Extraction Process

```
Pod Harvest → Sun Drying → Pod Opening → Fibre Separation → Cleaning → Baling → Use
```

1. **Harvesting:** Pods collected by hand (tree climbing) when they begin to split naturally
2. **Drying:** Pods sun-dried to facilitate opening
3. **Opening:** Pods split manually or mechanically to release floss
4. **Separation:** Fibres separated from seeds (seeds also used for oil production)
5. **Cleaning:** Removal of pod fragments and debris
6. **Baling:** Fibres compressed into bales for transport

---

## 3.8 Applications

### Stuffing & Padding
1. **Life jackets and buoyancy aids** — kapok was the primary life jacket filling for the Royal Navy and merchant fleets until synthetic foam was introduced
2. **Pillows and cushions** — traditional filling material in Asia
3. **Mattresses and sleeping bags**
4. **Upholstery padding**
5. **Stuffed toys**

### Insulation
1. **Thermal insulation** for winter clothing
2. **Acoustic insulation** panels
3. **Cold storage applications**

### Industrial Applications
1. **Oil spill cleanup** — kapok can absorb **40× its own weight in oil** while repelling water; under active research as eco-friendly oil absorbent
2. **Blended with cotton or wool** for spinning (cannot be spun alone)
3. **Floss and wadding** for medical applications

### By-products
1. **Kapok seed oil** — used for soap manufacture, cooking oil, and biofuel
2. **Seed cake** — animal feed after oil extraction

---

## 3.9 Advantages & Disadvantages

### ✅ Advantages
1. **Lightest natural fibre** — ~8× lighter than cotton
2. **Excellent buoyancy** — floats for days/weeks
3. **Superior thermal insulation** — trapped air in hollow lumen
4. **Silky, smooth texture** when used as stuffing
5. **Naturally water-repellent** (wax surface coating)
6. **Excellent oil absorbency** — promising for oil spill remediation
7. **Hypoallergenic** in some applications
8. **Renewable and biodegradable**

### ❌ Disadvantages
1. **Cannot be spun alone** — no inter-fibre cohesion
2. **Extremely flammable** — major fire hazard (dry fibre ignites easily)
3. **Short fibre length** — limits applications
4. **Poor mechanical strength** — weak tensile properties
5. **Compresses with use** — loses loft in mattresses/pillows over time
6. **Dusty** — can cause respiratory irritation during handling

---

## 3.10 Examples

### Example 1: World War II Life Jackets
- Kapok was the **primary filling material** for life jackets in both Allied and Axis navies during World War II
- Kapok life jackets were effective because kapok fibres resist water absorption despite being surrounded by water
- "Mae West" life jackets (US Navy) were kapok-filled

### Example 2: Oil Spill Remediation (Modern Research)
- Researchers in Japan, South Korea, and Germany have been studying **kapok as a natural oil absorbent** for marine oil spills
- Surface wax makes kapok fibres preferentially absorb hydrocarbons while repelling water
- **Potential to replace synthetic petroleum-based sorbents** with an eco-friendly alternative

### Example 3: Traditional Use in Java (Indonesia)
- **Java kapok** (*Ceiba pentandra*) is central to Indonesia's culture
- Java was historically the **world's largest kapok producer**
- Traditional use: stuffing for **batik pillows, sleeping mats, and traditional cushions**

---

---

# 4. Sisal Fibre

## 4.1 Introduction

**Sisal** is a **hard leaf fibre** extracted from the long, stiff leaves of the **sisal plant** (*Agave sisalana*). It is classified as a "hard fibre" because unlike soft bast fibres (hemp, jute), sisal fibres are coarser and stiffer, extracted from the structural tissue of leaves.

> **Key Definition:**
> Sisal is a **natural lignocellulosic leaf fibre** obtained from the stiff, succulent leaves of *Agave sisalana*, known for its exceptional durability, abrasion resistance, and high tensile strength, making it the most commercially important hard fibre.

---

## 4.2 Botanical Origin & Cultivation

| Attribute | Details |
|-----------|---------|
| **Scientific name** | *Agave sisalana* |
| **Family** | Asparagaceae (formerly Agavaceae) |
| **Origin** | Tropical and subtropical North and Central America (Mexico/Yucatán) |
| **Plant appearance** | Large rosette of triangular, succulent leaves; resembles a large pineapple shape |
| **Leaf length** | Up to 2 metres |
| **Leaves per plant** | 200–250 leaves (each containing 1,000–1,200 fibre bundles) |
| **Plant life** | 7–10 years (harvested from year 3); dies after flowering (monocarpic) |
| **Climate** | Drought-resistant; grows in hot, dry regions |
| **Top producers** | Brazil (~50%), Tanzania, Kenya, Madagascar, China |
| **Global production** | ~300,000 tonnes/year (one of the largest hard fibre crops) |
| **Planting cycle** | Short planting cycle; resembles a large pineapple at young stage |

---

## 4.3 Chemical Composition

| Component | Percentage |
|-----------|-----------|
| **Cellulose** | 65–78% |
| **Hemicellulose** | 10–14% |
| **Lignin** | 8–11% |
| **Pectin** | ~1% |
| **Wax** | ~2% |
| **Ash** | ~1% |

---

## 4.4 Physical Properties

| Property | Value/Description |
|----------|------------------|
| **Colour** | Creamy white to pale yellow |
| **Lustre** | Moderate to high |
| **Density** | 1.33–1.5 g/cm³ |
| **Fibre length** | 0.6–1.5 m (technical fibre); average 3 mm (elementary fibre) |
| **Fibre diameter** | 100–300 µm |
| **Moisture regain** | ~11% |
| **Biodegradability** | Yes |
| **Durability** | Very high — resistant to saltwater degradation |
| **Texture** | Coarse and stiff |
| **Abrasion resistance** | Excellent |

---

## 4.5 Mechanical Properties

| Property | Value |
|----------|-------|
| **Tensile strength** | 511–635 MPa |
| **Young's modulus** | 9.4–22 GPa |
| **Elongation at break** | 2–7% |
| **Hardness (polymer composites)** | ~36 HRC (vs 63 HRC for coir) |
| **Flexural strength (composite)** | Maximum at 30% fibre volume fraction |

---

## 4.6 Extraction Process

```
Leaf Harvesting → Decortication (Mechanical) → Washing → Drying → Brushing/Combing → Grading → Baling
```

1. **Leaf harvesting:** Mature leaves cut from the outer whorl (inner leaves left to grow)
2. **Decortication:** Mechanical scraping/crushing in a **decorticator** — removes pulpy tissue, leaving fibres
3. **Washing:** Water wash removes residual leaf pulp
4. **Drying:** Sun-drying on racks (critical — wet sisal degrades quickly)
5. **Brushing:** Mechanical brushing to clean and align fibres
6. **Grading:** Classified by length and quality (Grades 1–4 in East Africa)
7. **Baling:** Compressed into bales (≈125–180 kg) for export

---

## 4.7 Applications

### Traditional Applications
1. **Rope and twine** — marine, agricultural, and baling twine (**dominant use**)
2. **Agricultural baler twine** — single largest use worldwide
3. **Brushes and brooms**
4. **Floor mats and doormats**
5. **Bags and sacks**
6. **Dartboards** — traditional sisal dartboard faces

### Modern Applications
1. **Composite reinforcement** — sisal/epoxy, sisal/polyester composites for automotive
2. **Geotextiles** — soil erosion control and slope stabilization
3. **Construction materials** — sisal-reinforced concrete and plaster
4. **Carpet and rugs** — natural sisal carpet is a popular sustainable flooring choice
5. **Core of steel wire rope** (sisal rope core)
6. **Polishing cloth**
7. **Upholstery and furniture**

---

## 4.8 Advantages & Disadvantages

### ✅ Advantages
1. **Very durable** — long service life outdoors
2. **High tensile strength**
3. **Saltwater resistant** — suitable for marine applications
4. **Drought-resistant crop** — grows in arid regions where other crops fail
5. **Biodegradable**
6. **No pesticide needed** — naturally pest-resistant
7. **Employment** — major economic driver in East Africa

### ❌ Disadvantages
1. **Coarse texture** — not suitable for apparel (skin irritation)
2. **High moisture absorption** decreases mechanical properties
3. **Susceptible to ultraviolet degradation**
4. **Long time to first harvest** (3 years)
5. **Difficult to blend** with synthetic fibres for composites

---

## 4.9 Examples

### Example 1: Tanzania Sisal Industry
- Tanzania was historically the world's **largest sisal producer** (late 19th–mid 20th century)
- Sisal exports were Tanzania's **primary foreign exchange earner** for decades
- Today, Tanzania produces ~30,000 tonnes/year; Brazil now leads

### Example 2: Sisal Dartboards
- Professional dartboards (British Darts Organisation standard) must be made of **compressed sisal**
- Sisal's ability to **self-heal** around dart holes makes it ideal — fibres spring back after dart removal
- Brand names like **Winmau** and **Unicorn** use Grade 1 East African sisal

### Example 3: Sisal-Reinforced Automotive Composites
- Mercedes-Benz uses **sisal-reinforced composite panels** in trunk liners and interior door panels
- Reduces vehicle weight while meeting structural requirements
- Used alongside hemp composites in eco-friendly automotive design

---

---

# 5. Coir Fibre

## 5.1 Introduction

**Coir** is a **natural fruit fibre** — unique among the fibres in this category as it is extracted from the **husk of the coconut** (*Cocos nucifera*). It is the fibrous material between the **hard inner shell** and the **outer coat** of the coconut fruit.

> **Key Definition:**
> Coir is a **natural lignocellulosic fruit fibre** extracted from the fibrous mesocarp (husk) of the coconut (*Cocos nucifera*), known for its extraordinary **durability, resilience, saltwater resistance**, and being the **toughest natural fibre** in terms of impact resistance.

Coir is sometimes called **"the golden fibre of the coast"** and is essential to the economies of India and Sri Lanka.

---

## 5.2 Botanical Origin & Cultivation

| Attribute | Details |
|-----------|---------|
| **Scientific name** | *Cocos nucifera* |
| **Family** | Arecaceae (Palm family) |
| **Origin** | Indo-Pacific region (South and Southeast Asia) |
| **Tree height** | 25–30 metres |
| **Coconut production** | ~62 billion coconuts/year globally |
| **Coir yield** | ~0.125 kg fibre per coconut |
| **Top producers** | India (~65%), Sri Lanka, Thailand, Vietnam, Philippines |
| **By-product** | Coir is a **by-product** of coconut harvesting |
| **Coir pith** | The brown dust/powder between fibres — also used (as peat substitute) |

---

## 5.3 Types of Coir

| Type | Source | Colour | Properties | Uses |
|------|--------|--------|-----------|------|
| **Brown Coir** | Ripe coconuts (mature husk) | Brown/golden | Strong, rough, coarse | Ropes, mats, brushes, mattresses |
| **White Coir** | Unripe coconuts (green husk) | White | Finer, softer, weaker | Brushes, string, fishing nets |

> **White coir** is processed from **green/unripe coconuts** and is softer and finer. **Brown coir** from mature coconuts is coarser and stronger.

---

## 5.4 Structure of Coir Fibre

**Microscopic Structure:**

**Longitudinal view:**
- Irregular, wavy fibre surface
- **Coarse and rough** texture — surface is heavily ridged and irregular
- Numerous pits and cross-markings

**Cross-sectional view:**
- **Irregular polygonal shape**
- **Large lumen** occupying significant portion of fibre width
- **Thick secondary cell walls**
- Multiple cells (ultimate fibres) grouped into technical bundles

---

## 5.5 Chemical Composition

| Component | Percentage |
|-----------|-----------|
| **Cellulose** | 32–43% (lowest among the fibres discussed) |
| **Hemicellulose** | 15–25% |
| **Lignin** | 40–45% (highest among all natural fibres) |
| **Pectin** | ~3–4% |
| **Wax/Fat** | ~3–4% |
| **Ash** | ~2–3% |

> ⚠️ **Critical Point:** Coir has the **lowest cellulose** and **highest lignin** content of all natural fibres. This is why coir:
> - Is **brown in colour** (lignin)
> - Has **high durability and weathering resistance** (lignin protects against degradation)
> - Is **difficult to dye** (high lignin resists dye uptake)
> - Is **resistant to microbial attack** (lignin is antimicrobial)

---

## 5.6 Physical Properties

| Property | Value/Description |
|----------|------------------|
| **Colour** | Brown to golden-brown (mature); white (unripe) |
| **Lustre** | Low — dull surface |
| **Density** | 1.15–1.46 g/cm³ |
| **Fibre length** | 100–350 mm |
| **Fibre diameter** | 100–450 µm (coarsest natural fibre) |
| **Moisture regain** | 10.5% |
| **Water absorption** | High — absorbs water slowly but retains it |
| **Salt water resistance** | Excellent — **does not decompose in saltwater** |
| **Flexibility** | High — coir is more flexible than most hard fibres |
| **Biodegradability** | Yes, but slow (~5–8 years) due to high lignin |
| **Durability** | Extremely high — longest-lasting natural fibre outdoors |

---

## 5.7 Mechanical Properties

| Property | Value |
|----------|-------|
| **Tensile strength** | 106–175 MPa (lower than bast fibres) |
| **Young's modulus** | 4–6 GPa |
| **Elongation at break** | 15–40% (highest elongation of all natural fibres) |
| **Impact resistance** | Excellent — **highest impact resistance of all natural fibres** |
| **Hardness (composite)** | ~63 HRC — highest among natural fibre composites |

> 🔑 **Key Property:** Coir has the **lowest tensile strength** but the **highest elongation** and **impact resistance** of all common natural fibres. This makes it ideal for **shock absorption and cushioning applications**.

---

## 5.8 Extraction Process

```
Coconut Harvesting → Dehusking → Retting → Fibre Separation (Defibering) → Washing → Drying → Twisting/Spinning → Product Manufacturing
```

1. **Dehusking:** The outer husk is removed from the coconut shell (hand tools or mechanical dehuskers)
2. **Retting:** Husks soaked in **brackish water (lagoons, pits)** for:
   - **White coir:** 10 months (very long retting to soften husk)
   - **Brown coir:** 6–12 weeks
3. **Defibering:** Retted husks beaten/milled to separate fibres from the spongy pith
4. **Washing:** Fibres washed to remove impurities
5. **Drying:** Sun-dried on racks
6. **Willowing/Hackling:** Fibres beaten to disentangle and clean
7. **Spinning:** Twisted into yarn on hand spinning wheels or machines (coir spinning wheels are unique)

---

## 5.9 Applications

### Traditional & Domestic Uses
1. **Doormats and floor mats** — most iconic use worldwide
2. **Brushes and brooms** — stiff brown coir for household brushes
3. **Mattresses** — coir filling provides excellent springiness
4. **Rope and cordage** — marine use; resistant to saltwater
5. **Sacking and packaging**

### Modern Industrial Applications
1. **Horticulture** — coir pith (coir peat) used as peat substitute in growing media
2. **Geotextiles** — coir mats for slope stabilization, erosion control, and revegetation
3. **Polymer composites** — coir/epoxy, coir/polyester for automotive parts
4. **Rubberized coir sheets** — for vehicle seat padding, mattresses
5. **Insulation material** — acoustic and thermal panels
6. **Aquaculture** — erosion control on fish pond banks

---

## 5.10 Advantages & Disadvantages

### ✅ Advantages
1. **Extremely durable** — longest-lasting natural fibre in outdoor environments
2. **Saltwater resistant** — ideal for marine applications
3. **High impact absorption** — excellent for cushioning and padding
4. **Natural antifungal and antimicrobial** (high lignin content)
5. **Biodegradable** (though slow)
6. **Abundant and low-cost** — by-product of coconut industry
7. **Resilient** — springs back to original shape after compression

### ❌ Disadvantages
1. **Low tensile strength** compared to other natural fibres
2. **Coarse texture** — not suitable for apparel or fine textiles
3. **High moisture absorption** weakens mechanical properties
4. **Difficult to dye** — very low dye affinity due to high lignin
5. **Long retting time** — white coir requires up to 10 months
6. **Brown colour** limits aesthetic applications
7. **Slow biodegradation** — can persist in environment for years

---

## 5.11 Examples

### Example 1: Kerala Coir Industry (India)
- The **Kerala Coir Workers' Cooperative** is one of the world's largest organized coir industries
- Coir is called **"Kerala's gold"** — it employs over 300,000 workers (mostly women)
- India produces ~65% of all coir worldwide
- Alappuzha (Alleppey) is the **"Coir Capital of the World"**

### Example 2: Coir Geotextiles (Global Use)
- Coir geotextile mats are used worldwide for **highway slope stabilization, riverbank protection**, and **mine rehabilitation**
- Installed on the M25 motorway embankments (UK) and on Himalayan road projects (India)
- Coir geotextiles biodegrade in 3–5 years, by which time planted vegetation has established root networks

### Example 3: Coir in Composite Applications (Automotive)
- **Coir/polyester composites** are used in **mirror casings, voltage stabilizer covers, helmet shells**, and **projector covers**
- Hardness values of ~63 HRC in coir-epoxy composites — highest among natural fibre composites

### Example 4: Rubberized Coir Mattresses
- Sri Lankan and Indian manufacturers produce **rubberized coir sheets** for premium mattresses
- Coir springs back better than synthetic foam, and is naturally breathable
- Marketed as eco-friendly, hypoallergenic bedding option globally

---

---

# 6. Comparative Overview Table

| Property | Banana | Pineapple (PALF) | Kapok | Sisal | Coir |
|----------|--------|-----------------|-------|-------|------|
| **Plant part** | Pseudo-stem | Leaf | Seed pod | Leaf | Fruit husk |
| **Fibre type** | Leaf/stem | Leaf | Seed | Leaf (hard) | Fruit (hard) |
| **Cellulose (%)** | 63–64 | 69–83 | 35–64 | 65–78 | 32–43 |
| **Lignin (%)** | 5–12 | 4–12 | 13–17 | 8–11 | 40–45 |
| **Tensile strength (MPa)** | 529–914 | 413–1627 | 93–350 | 511–635 | 106–175 |
| **Elongation (%)** | 1–3.5 | 0.8–3 | ~1.2 | 2–7 | 15–40 |
| **Density (g/cm³)** | 1.3–1.35 | 0.8–1.6 | 0.35–0.40 | 1.33–1.5 | 1.15–1.46 |
| **Fibre length (mm)** | 500–4000 | 30–90 | 10–35 | 600–1500 | 100–350 |
| **Colour** | Cream-brown | Cream-yellow | Light yellow | Cream-white | Brown |
| **Lustre** | Moderate | High (silky) | Silky | Moderate | Low |
| **Spinnability** | Yes (blended) | Yes (fine) | No (alone) | Yes (coarse) | Yes (coarse) |
| **Key use** | Rope, paper, composites | Piña fabric, composites | Life jackets, insulation | Rope, mats, composites | Mats, rope, geotextiles |
| **Primary region** | India, Philippines | Philippines, India | Indonesia, India | Brazil, Tanzania | India, Sri Lanka |
| **By-product?** | Yes | Yes | No | No | Yes |

---

# 7. References & Further Reading

1. **IntechOpen — Natural Fibres for Sustainable Textile Applications:**
   https://www.intechopen.com/chapters/83123

2. **Textile Learner — Vegetable Fibers: Types, Properties and Uses:**
   https://textilelearner.net/vegetable-fibers-types-properties/

3. **ScienceDirect — Comprehensive Review of Natural Fibers and Composites:**
   https://www.sciencedirect.com/science/article/pii/S2590123023003985

4. **SAGE Journals — Pineapple, Coir, and Banana Fiber Composites Review (2025):**
   https://journals.sagepub.com/doi/10.1177/07316844251378390

5. **ScienceDirect — Bast Fibre Overview (Sisal, Kapok):**
   https://www.sciencedirect.com/topics/nursing-and-health-professions/bast-fiber

6. **Textile Blog — Plant Fibres Properties, Types and Uses:**
   https://www.textileblog.com/plant-fibres-properties-types-and-uses/

7. **Discover Natural Fibres Initiative — Plant Fibres Factsheet:**
   https://dnfi.org/plant-fibres-factsheet

8. **ResearchGate — Comparison of Sisal, Jute and Banana Fibre Composites:**
   https://www.academia.edu/29730115/Comparison_of_Sisal_Jute_and_Banana_Fibre_Composites_A_Review

9. **IJIRSET — Comparative Study on Properties of Coir and Sisal Fibre:**
   https://www.ijirset.com/upload/2016/icete/civil/32_152_ICETE16_CIV_PID014.pdf

10. **ScienceDirect — Comprehensive Review Natural Fibers:**
    https://www.sciencedirect.com/science/article/pii/S2590123023003985

---

> 📌 **Key Takeaways for Exams:**
>
> | Fibre | Key Distinctive Feature |
> |-------|------------------------|
> | **Banana** | Agricultural by-product; pseudo-stem source; "banana silk" |
> | **Pineapple (PALF)** | Finest leaf fibre; piña fabric; very high specific strength |
> | **Kapok** | Lightest fibre; hollow lumen (80%); cannot be spun alone; best buoyancy/insulation |
> | **Sisal** | Hardest/toughest commercial leaf fibre; drought-resistant; self-healing in dartboards |
> | **Coir** | Highest lignin (40–45%); lowest cellulose; highest elongation; most durable natural fibre; saltwater-resistant |

---

*Last updated: April 05, 2026 | Team x86*
