Repository: akib-h/butex-notes

# 🧵 Mineral & Other Fibres — Topic Index

> **Course:** Textile Fibres & Materials Science
> **Unit:** Mineral Fibres & Other Fibres
> **Date:** April 05, 2026
> **Team:** x86

---

## 📂 File Structure

```
fibres/
├── README.md                                          ← This file (Master Index)
├── 01_Mineral_Fibre_Asbestos.md                      ← Mineral Fibre: Asbestos
├── 02_Other_Fibres_Hemp.md                           ← Hemp Fibre
├── 03_Other_Fibres_Ramie.md                          ← Ramie Fibre
└── 04_Other_Fibres_Banana_Pineapple_Kapok_Sisal_Coir.md  ← Banana, Pineapple, Kapok, Sisal, Coir
```

---

File: YE-101/mineral_&_others/longer_ver/README.md
# 🧵 Mineral & Other Fibres — Topic Index

> **Course:** Textile Fibres & Materials Science
> **Unit:** Mineral Fibres & Other Fibres
> **Date:** April 05, 2026
> **Team:** x86

---

## 📂 File Structure

```
fibres/
├── README.md                                          ← This file (Master Index)
├── 01_Mineral_Fibre_Asbestos.md                      ← Mineral Fibre: Asbestos
├── 02_Other_Fibres_Hemp.md                           ← Hemp Fibre
├── 03_Other_Fibres_Ramie.md                          ← Ramie Fibre
└── 04_Other_Fibres_Banana_Pineapple_Kapok_Sisal_Coir.md  ← Banana, Pineapple, Kapok, Sisal, Coir
```

---

## 📋 Topic Overview

### 🪨 Mineral Fibre

| File | Topic | Key Points |
|------|-------|-----------|
| [`01_Mineral_Fibre_Asbestos.md`](./01_Mineral_Fibre_Asbestos.md) | **Asbestos** | 6 types (serpentine + amphibole), fire-resistant, causes asbestosis/mesothelioma, globally banned |

### 🌿 Other Fibres

| File | Topic | Key Points |
|------|-------|-----------|
| [`02_Other_Fibres_Hemp.md`](./02_Other_Fibres_Hemp.md) | **Hemp** | Bast fibre, *Cannabis sativa*, 53–91% cellulose, strongest natural fibre, antimicrobial |
| [`03_Other_Fibres_Ramie.md`](./03_Other_Fibres_Ramie.md) | **Ramie** | Bast fibre, *Boehmeria nivea*, highest stiffness, naturally white, expensive degumming |
| [`04_Other_Fibres_Banana_Pineapple_Kapok_Sisal_Coir.md`](./04_Other_Fibres_Banana_Pineapple_Kapok_Sisal_Coir.md) | **Banana, Pineapple, Kapok, Sisal, Coir** | Diverse fibres from fruits, leaves, seeds; various applications |

---

## ⚡ Quick Reference: Key Properties

| Fibre | Source | Cellulose % | Tensile Strength (MPa) | Key Use |
|-------|--------|-------------|----------------------|---------|
| **Asbestos** | Mineral | N/A (silicate) | 1,100–4,400 | Insulation, fireproofing (BANNED) |
| **Hemp** | Bast (stem) | 53–91% | 270–900 | Textiles, composites, rope |
| **Ramie** | Bast (stem) | 68–76% | 400–1,000 | Fine fabrics, fishing nets |
| **Banana** | Pseudo-stem | 63–64% | 529–914 | Paper, composites, eco-textiles |
| **Pineapple (PALF)** | Leaf | 69–83% | 413–1,627 | Piña fabric, composites |
| **Kapok** | Seed | 35–64% | 93–350 | Life jackets, insulation |
| **Sisal** | Leaf | 65–78% | 511–635 | Rope, mats, composites |
| **Coir** | Fruit husk | 32–43% | 106–175 | Mats, rope, geotextiles |

---

## 🔑 Exam Fast Facts

1. **Only mineral fibre** that forms flexible, weavable fibres → **Asbestos**
2. **Strongest & stiffest** natural fibre → **Ramie**
3. **Lightest** natural fibre (lowest density ~0.4 g/cm³) → **Kapok**
4. **Cannot be spun alone** (no inter-fibre cohesion) → **Kapok**
5. **Highest lignin content** (~40–45%) → **Coir**
6. **Lowest lignin content** (~0.6–1%) → **Ramie**
7. **Highest elongation** among natural fibres → **Coir** (15–40%)
8. **Most dangerous asbestos** type → **Crocidolite** (blue asbestos)
9. **Most commercially used asbestos** → **Chrysotile** (white, ~95% of production)
10. **Disease caused by asbestos inhalation** → **Asbestosis** (pulmonary fibrosis)
11. **Piña fabric** is made from → **Pineapple (PALF)**
12. **Hemp vs Marijuana** → Hemp has < 0.3% THC; marijuana has 3–15% THC
13. **Coir is extracted from** → coconut fruit husk (*Cocos nucifera*)
14. **Ramie is also called** → China grass, rhea, grass cloth
15. **Largest producer of coir** → India (~65% of world production)

---

*Last updated: April 05, 2026 | Team x86*
